Repository: Oleafan/borrowing_hydrogen_amination_with_amines_and_nitro

# borrowing_hydrogen_amination_with_amines_and_nitro
As a supporting information for the review

File: base_data/PhNH2_BnOH.csv (part 3 of 12)
10.1038/ncomms7478	PhMe	1.0	2.0	2.0	KOH	0.5	carbon		no	Ar	0.0	130.0	24.0	3.0	inf	0	False	inert	2015	0.5	0.25
10.1038/ncomms7478	PhMe	1.0	2.0	2.0	no base	0.5	carbon		no	Ar	0.0	130.0	24.0	0.0		0	False	inert	2015	0.5	0.25
10.1039/c5ra07681a	PhMe	1.0	1.5	1.5	KOH	0.5	no		no	Ar	0.0	150.0	4.0	11.0	inf	0	False	inert	2015	0.5	0.3333333333333333
10.1016/j.catcom.2014.06.020	neat	4.0	40.0	10.0	no base	0.0	no		no	Air	0.0	220.0	6.0	2.0	inf	0	False	oxygen	2014	0.0	0.0
10.1177/1747519821989963	MeOH	0.75	0.5	0.6666666666666666	Na2CO3	1.0	Ag@MnO2	Ag	0	Air	0.9	25.0	12.0	0.0	0.0	0	False	oxygen	2021	1.3333333333333333	2.0
10.1039/d0gc03725g	neat	3.0	6.0	2.0	no base	0.0	Fe10Pd1NC50	Pd	no	air	0.2	120.0	16.0	15.0	75.0	0	False	oxygen	2020	0.0	0.0
10.1016/j.tet.2017.03.001	p-xylene	3.0	3.6	1.2	LiOH	1.5	Pd2((AcO)pirazoleAr3)2	Pd	PPh3 (0,4 mol%), 4A MS	Ar	0.4	120.0	24.0	27.0	67.5	0	False	inert	2017	0.5	0.4166666666666666
10.1038/ncomms12641	CyOMe	0.5	0.6	1.2	tBuOK	0.5	Mn-PNP-pincer	Mn	no	Ar	2.0	80.0	24.0	74.0	37.0	0	True	inert	2016	1.0	0.8333333333333334
10.1002/ejic.201100647	neat	0.3	0.9	3.0	tBuOK	0.12	Ru(II)L1Cl(dmso)2 (1)	Ru	L=C6H4(o-PPh2)(o-N=CH)C6H4(O)	N2	1.0	110.0	24.0	92.0	92.0	0	True	inert	2011	0.4	0.1333333333333333
10.1021/om4000743	PhMe	1.0	1.0	1.0	K3PO4	0.3	Ir-Py(CH=P-Mes)2 - pincer	Ir	no	N2	1.0	100.0	24.0	44.0	44.0	0	False	inert	2013	0.3	0.3
10.1002/aoc.6003	trifluoroethanol	0.6	0.5	0.8333333333333334	Cs2CO3	0.075	IrNN	Ir	no	N2	1.0	100.0	7.0	42.0	42.0	0	False	inert	2020	0.125	0.15
10.1038/ncomms12641	neat	0.5	0.6	1.2	tBuOK	0.5	Mn-PNP-pincer	Mn	no	Ar	2.0	80.0	24.0	71.0	35.5	0	True	inert	2016	1.0	0.8333333333333334
10.1002/aoc.6003	trifluoroethanol	0.6	0.5	0.8333333333333334	K2CO3	0.075	IrNN	Ir	no	N2	1.0	100.0	7.0	38.0	38.0	0	False	inert	2020	0.125	0.15
10.1016/j.tet.2017.03.001	PhMe	3.0	3.6	1.2	LiOH	1.5	Pd2((AcO)pirazoleAr3)2	Pd	PPh3 (0,4 mol%), 4A MS	Ar	0.4	120.0	24.0	19.0	47.5	0	False	inert	2017	0.5	0.4166666666666666
10.1002/anie.201507955	PhMe	1.4	1.1	0.7857142857142858	tBuOK	1.0	Co-PNP-pincer	Co	no	Ar	1.0	80.0	24.0	69.0	69.0	0	True	inert	2015	0.7142857142857143	0.9090909090909092
10.1002/ejoc.201700486	PhMe	0.1	0.11	1.1	KOH	0.02	[RuPy(benzimidazole)2(PPh3)2Cl]+Cl-	Ru	no	no data	0.3	120.0	12.0	27.0	90.0	0	False	no_data	2017	0.1999999999999999	0.1818181818181818
10.1002/ejoc.201700486	PhMe	0.1	0.11	1.1	NaH	0.02	[RuPy(benzimidazole)2(PPh3)2Cl]+Cl-	Ru	no	no data	0.3	140.0	12.0	27.0	90.0	0	False	no_data	2017	0.1999999999999999	0.1818181818181818
10.1002/adsc.201701117	dioxane	0.55	0.72	1.3090909090909089	NaOH	0.1375	Ru(1,10-phenanthroline)Py(PPh3)2(PF6)	Ru	no	Ar	0.2	110.0	12.0	17.92	89.60000000000001	0	False	inert	2017	0.25	0.1909722222222222
10.1039/b814234c	neat	1.0	3.0	3.0	LiOH	0.5	[(sat-NHC-Bn)Ir(CO)(PPh3)Cl]	Ir	no	N2	1.0	100.0	24.0	37.0	37.0	0	False	inert	2008	0.5	0.1666666666666666
10.1016/j.poly.2014.12.015	PhMe	2.0	2.0	1.0	K2CO3	4.0	Copper(I) complex	Cu	no	Air?	1.0	120.0	12.0	9.0	9.0	0	False	oxygen	2015	2.0	2.0
10.1002/aoc.6003	trifluoroethanol	0.6	0.5	0.8333333333333334	Cs2CO3	0.025	IrNN	Ir	no	N2	1.0	100.0	7.0	34.0	34.0	0	False	inert	2020	0.0416666666666666	0.05
10.1021/acs.organomet.8b00908	PhMe	1.0	1.0	1.0	no base	0.0	C6H6-Se-Ru-N-anthracene-Cl	Ru	no	N2	0.25	100.0	6.0	22.0	88.0	0	False	inert	2019	0.0	0.0
10.1002/aoc.6003	trifluoroethanol	0.6	0.5	0.8333333333333334	K2CO3	0.025	IrNN	Ir	no	N2	1.0	100.0	7.0	29.0	29.0	0	False	inert	2020	0.0416666666666666	0.05
10.1021/acscatal.8b02530	THF	1.0	1.4	1.4	tBuOK	1.0	Mn-PNP-pincer	Mn	no	Ar	3.0	80.0	18.0	99.0	33.0	0	True	inert	2018	1.0	0.7142857142857143
10.1021/acs.organomet.8b00908	PhMe	1.0	1.0	1.0	no base	0.0	C6H6-Se-Ru-N-anthracene-Cl	Ru	no	N2	0.25	100.0	6.0	22.0	88.0	0	False	inert	2019	0.0	0.0
10.1039/b814234c	neat	1.0	3.0	3.0	tBuOK	0.15	[(sat-NHC-Bn)Ir(CO)(PPh3)Cl]	Ir	no	N2	1.0	100.0	24.0	25.0	25.0	0	False	inert	2008	0.15	0.0499999999999999
10.1016/j.saa.2012.10.072	neat	0.3	0.9	3.0	tBuOK	0.12	[Ru(CO)(AsPh3)(L2)] (5)	Ru	H2L2=N,N-bis(2-pyridinecarboxamide)-1,2-benzene	N2	1.0	110.0	6.0	88.0	88.0	0	True	inert	2012	0.4	0.1333333333333333
10.1002/chem.201001848	PhMe	1.5	1.5	1.0	no base	0.0	Pd/TiO2	Pd	no	N2 5 bar	0.5	120.0	14.0	22.0	44.0	0	False	inert	2010	0.0	0.0
10.1002/adsc.201701117	dioxane	0.55	0.72	1.3090909090909089	tBuOK	0.1375	RuCl2(PPh3)3	Ru	no	Ar	0.2	110.0	12.0	17.6	88.0	0	False	inert	2017	0.25	0.1909722222222222
10.1016/j.saa.2014.03.086	neat	0.3	0.9	3.0	tBuOK	0.12	[Ru(CO)L2] (2)	Ru	H2L3 = 2, 20-Di(2-hydroxy-3-methoxybenzyliminoethyl)disulfide	N2	1.0	110.0	6.0	87.0	87.0	0	True	inert	2014	0.4	0.1333333333333333
10.1002/ejic.202000971	PhMe	2.0	1.0	0.5	Cs2CO3	2.0	Ir-ppy	Ir	no	N2	0.23	100.0	24.0	5.0	21.73913043478261	0	False	inert	2021	1.0	2.0
10.1016/j.tet.2011.02.075	dioxane	2.5	3.75	1.5	tBuOK	2.5	Cu(Oac)2	Cu	no	Ar	10.0	130.0	24.0	92.0	9.2	0	True	inert	2011	1.0	0.6666666666666666
10.1021/acs.inorgchem.7b02586	PhMe	0.5	0.55	1.1	tBuOK	0.55	Rh(I)(CO)2(NHC)triazoleC6H5	Rh	no	Air	1.0	100.0	6.0	99.0	99.0	0	True	oxygen	2017	1.1	1.0
10.1039/b814234c	neat	1.0	3.0	3.0	EtONa	0.15	[(sat-NHC-Bn)Ir(CO)(PPh3)Cl]	Ir	no	N2	1.0	100.0	24.0	20.0	20.0	0	False	inert	2008	0.15	0.0499999999999999
10.1016/j.tet.2014.10.007	dioxane	1.0	1.2	1.2	tBuOK	1.0	Ph3PAuCl	Au	AgOTf (5 mol%)	Ar	5.0	100.0	48.0	48.0	9.6	0	False	inert	2014	1.0	0.8333333333333334
10.1002/aoc.6003	trifluoroethanol	0.6	0.5	0.8333333333333334	NaOH	0.025	IrNN	Ir	no	N2	1.0	100.0	7.0	18.0	18.0	0	False	inert	2020	0.0416666666666666	0.05
10.1002/aoc.6003	trifluoroethanol	0.6	0.5	0.8333333333333334	NaOH	0.025	IrNN	Ir	no	N2	1.0	100.0	7.0	18.0	18.0	0	False	inert	2020	0.0416666666666666	0.05
10.1002/cctc.201501346	p-xylene	0.55	0.5	0.9090909090909092	HCOONa	1.5	Pd/C	Pd	no	N2	5.0	120.0	24.0	88.0	17.6	0	True	inert	2016	2.727272727272727	3.0
10.1002/cctc.201501346	DMA	0.55	0.5	0.9090909090909092	HCOONa	1.5	Pd/C	Pd	no	N2	5.0	120.0	24.0	62.0	12.4	0	False	inert	2016	2.727272727272727	3.0
10.1021/om4000743	PhMe	1.0	1.0	1.0	KOAc	0.3	Ir-Py(CH=P-Mes)2 - pincer	Ir	no	N2	1.0	100.0	24.0	15.0	15.0	0	False	inert	2013	0.3	0.3
10.1002/ejic.201100647	neat	0.3	0.9	3.0	tBuOK	0.12	Ru(II)L1Cl(dmso)2 (5)	Ru	L=C6H4(o-PPh2)(o-N=CH)C6H4OMe	N2	1.0	110.0	4.0	87.0	87.0	0	True	inert	2011	0.4	0.1333333333333333
10.1002/cctc.201801525	PhMe	1.0	1.3	1.3	EtONa	0.5	Ru/N-C (N-dopped carbon)	Ru	0	N2	0.3	130.0	24.0	26.0	86.66666666666667	0	False	inert	2018	0.5	0.3846153846153846
10.1002/anie.201507955	PhMe	1.4	1.1	0.7857142857142858	tBuOK	1.0	Co-PNP-pincer	Co	no	Ar	1.5	80.0	24.0	82.0	54.66666666666666	0	True	inert	2015	0.7142857142857143	0.9090909090909092
10.1002/aoc.6003	neat	0.6	0.5	0.8333333333333334	K2CO3	0.025	IrNN	Ir	no	N2	1.0	100.0	7.0	13.0	13.0	0	False	inert	2020	0.0416666666666666	0.05
10.1002/aoc.6003	trifluoroethanol	0.6	0.5	0.8333333333333334	tBuONa	0.025	IrNN	Ir	no	N2	1.0	100.0	7.0	10.0	10.0	0	False	inert	2020	0.0416666666666666	0.05
10.1002/aoc.3052	neat	0.3	0.9	3.0	tBuOK	0.12	[Ru(CO)(PPh3)2] / L1 (1)	Ru	quinaline(OH)CH=N-N=C(S)NHMe	N2	1.0	100.0	6.0	86.0	86.0	0	True	inert	2013	0.4	0.1333333333333333
10.1002/aoc.6003	trifluoroethanol	0.6	0.5	0.8333333333333334	KOH	0.025	IrNN	Ir	no	N2	1.0	100.0	7.0	8.0	8.0	0	False	inert	2020	0.0416666666666666	0.05
10.1039/b814234c	neat	1.0	3.0	3.0	DBU	0.15	[(sat-NHC-Bn)Ir(CO)(PPh3)Cl]	Ir	no	N2	1.0	100.0	24.0	5.0	5.0	0	False	inert	2008	0.15	0.0499999999999999
10.1016/j.saa.2012.10.072	neat	0.3	0.9	3.0	tBuOK	0.12	[Ru(CO)(PPh3)(L2)] (2)	Ru	H2L2=N,N-bis(2-pyridinecarboxamide)-1,2-benzene	N2	1.0	110.0	6.0	86.0	86.0	0	True	inert	2012	0.4	0.1333333333333333
10.1016/j.catcom.2017.03.007	PhMe	1.0	1.0	1.0	tBuOK	1.0	[Ru(COD)Cl2]n	Ru	imidazole(CH2)2N(CH2PPh2)2	N2	1.0	100.0	6.0	85.5	85.5	0	True	inert	2017	1.0	1.0
10.1038/ncomms12641	dioxane	0.5	0.6	1.2	tBuOK	0.5	Mn-PNP-pincer	Mn	no	Ar	2.0	80.0	24.0	65.0	32.5	0	False	inert	2016	1.0	0.8333333333333334
10.1002/aoc.6003	trifluoroethanol	0.6	0.5	0.8333333333333334	tBuOK	0.025	IrNN	Ir	no	N2	1.0	100.0	7.0	5.0	5.0	0	False	inert	2020	0.0416666666666666	0.05
10.1021/acs.organomet.8b00908	PhMe	1.0	1.0	1.0	no base	0.0	Cp*-S-Rh-N-anthracene-Cl	Rh	no	N2	1.0	100.0	4.0	96.0	96.0	0	True	inert	2019	0.0	0.0
10.1002/cctc.201501346	DMF	0.55	0.5	0.9090909090909092	HCOONa	1.5	Pd/C	Pd	no	N2	5.0	120.0	24.0	56.0	11.2	0	False	inert	2016	2.727272727272727	3.0
10.1002/anie.201507955	PhMe	1.4	1.1	0.7857142857142858	tBuOK	1.0	Co-PNP-pincer	Co	no	Ar	2.0	80.0	24.0	93.0	46.5	0	True	inert	2015	0.7142857142857143	0.9090909090909092
10.1002/aoc.6003	trifluoroethanol	0.6	0.5	0.8333333333333334	Na2CO3	0.025	IrNN	Ir	no	N2	1.0	100.0	7.0	4.0	4.0	0	False	inert	2020	0.0416666666666666	0.05
10.1002/aoc.3052	neat	0.3	0.9	3.0	tBuOK	0.12	[Ru(CO)(PPh3)2] / L3 (3)	Ru	quinaline(OH)CH=N-N=C(S)NHPh	N2	1.0	100.0	6.0	84.0	84.0	0	True	inert	2013	0.4	0.1333333333333333
10.1002/cctc.201501346	DMSO	0.55	0.5	0.9090909090909092	HCOONa	1.5	Pd/C	Pd	no	N2	5.0	120.0	24.0	34.0	6.8	0	False	inert	2016	2.727272727272727	3.0
10.1021/acs.orglett.6b01647	PhMe	1.4	1.0	0.7142857142857143	tBuOK	1.3	Co-PNP-pincer	Co	no	Ar	2.0	80.0	16.0	93.0	46.5	0	True	inert	2016	0.9285714285714288	1.3
10.1016/j.tet.2014.10.007	dioxane	1.0	1.2	1.2	tBuOK	1.0	Ph3PAuCl	Au	AgOTf (10 mol%)	Ar	10.0	100.0	48.0	78.0	7.8	0	True	inert	2014	1.0	0.8333333333333334
10.1021/acs.orglett.6b01647	PhMe	1.4	1.0	0.7142857142857143	tBuOK	1.3	Co-PNP-pincer	Co	no	Ar	2.0	80.0	8.0	79.0	39.5	0	True	inert	2016	0.9285714285714288	1.3
10.1016/j.saa.2014.03.086	neat	0.3	0.9	3.0	tBuOK	0.12	[Ru(CO)L2] (2)	Ru	H2L4 = 2, 2’-Di(2-acetylbenzyliminoethyl)disulfide	N2	1.0	110.0	6.0	82.0	82.0	0	True	inert	2014	0.4	0.1333333333333333
10.1002/aoc.6003	H2O	0.6	0.5	0.8333333333333334	Cs2CO3	1.0	IrNN	Ir	no	N2	1.0	100.0	7.0	3.0	3.0	0	False	inert	2020	1.6666666666666667	2.0
10.1039/d1ra04118e	heptane	1.0	5.0	5.0	no base	0.0	Pd(Oac)2	Pd	TPPMS	Air	5.0	120.0	17.0	20.0	4.0	0	False	oxygen	2021	0.0	0.0
10.1016/j.tet.2014.10.007	dioxane	1.0	1.2	1.2	tBuOK	1.0	Ph3PAuCl	Au	AgOTf (8 mol%)	Ar	8.0	100.0	48.0	59.0	7.375	0	False	inert	2014	1.0	0.8333333333333334
10.1016/j.tet.2017.03.001	benzene	3.0	3.6	1.2	LiOH	1.5	Pd2((AcO)pirazoleAr3)2	Pd	PPh3 (0,4 mol%), 4A MS	Ar	0.4	120.0	24.0	0.0	0.0	0	False	inert	2017	0.5	0.4166666666666666
10.1002/adsc.201000962	H2O	2.0	2.0	1.0	NaHCO3	0.01	Cp*IrCl2	Ir	no	Air	1.0	100.0	4.0	1.0	1.0	0	False	oxygen	2011	0.005	0.005
10.1021/acs.organomet.8b00908	dioxane	1.0	1.0	1.0	no base	0.0	Cp*-S-Rh-N-anthracene-Cl	Rh	no	N2	0.5	100.0	4.0	23.0	46.0	0	False	inert	2019	0.0	0.0
10.1002/adsc.201600689	PhMe	1.2	1.0	0.8333333333333334	tBuOK	1.3	Fe-PNP-pincer	Fe	no	Ar	2.0	80.0	8.0	69.0	34.5	0	True	inert	2016	1.0833333333333337	1.3
10.1021/om4000743	PhMe	1.0	1.0	1.0	K2CO3	0.3	Ir-Py(CH=P-Mes)2 - pincer	Ir	no	N2	1.0	100.0	24.0	1.0	1.0	0	False	inert	2013	0.3	0.3
10.1021/acs.organomet.8b00908	PhF	1.0	1.0	1.0	no base	0.0	Cp*-S-Rh-N-anthracene-Cl	Rh	no	N2	0.5	100.0	4.0	22.0	44.0	0	False	inert	2019	0.0	0.0
10.1038/ncomms12641	PhMe	0.5	0.6	1.2	tBuOK	0.375	Mn-PNP-pincer	Mn	no	Ar	3.0	80.0	24.0	97.0	32.333333333333336	0	True	inert	2016	0.75	0.625
10.1016/j.tet.2017.03.001	neat	3.0	3.6	1.2	Cs2CO3	1.5	Pd2((AcO)pirazoleAr3)2	Pd	PPh3 (0,4 mol%), 4A MS	Ar	0.4	120.0	24.0	0.0	0.0	0	False	inert	2017	0.5	0.4166666666666666
10.1055/s-0033-1338797	H2O	0.5	0.5	1.0	NaHCO3	0.005	[Cp*Ir(k2-CO3)	Ir	PB-Cp*Ir (3′′)	Air	1.0	100.0	24.0	0.9	0.9	0	False	oxygen	2013	0.01	0.01
10.1039/b814234c	neat	1.0	3.0	3.0	K2CO3	0.15	[(sat-NHC-Bn)Ir(CO)(PPh3)Cl]	Ir	no	N2	1.0	100.0	24.0	0.0	0.0	0	False	inert	2008	0.15	0.0499999999999999
10.1002/adsc.201600689	PhMe	1.2	1.0	0.8333333333333334	tBuOK	1.3	Fe-PNP-pincer	Fe	no	Ar	2.0	80.0	4.0	54.0	27.0	0	False	inert	2016	1.0833333333333337	1.3
10.1016/j.tet.2011.02.075	dioxane	2.5	3.75	1.5	tBuOK	2.5	RuCl2DMSO4	Ru	no	Ar	1.0	130.0	48.0	82.0	82.0	0	True	inert	2011	1.0	0.6666666666666666
10.1002/aoc.3052	neat	0.3	0.9	3.0	tBuOK	0.12	[Ru(CO)(PPh3)2] / L2 (2)	Ru	quinaline(OH)CH=N-N=C(S)NH2	N2	1.0	100.0	6.0	81.0	81.0	0	True	inert	2013	0.4	0.1333333333333333
10.1016/j.saa.2014.03.086	neat	0.3	0.9	3.0	tBuOK	0.12	[Ru(CO)L2] (2)	Ru	H2L2 = 2, 20-Di(2-hydroxy-5-chlorobenzyliminoethyl)disulfide	N2	1.0	110.0	6.0	81.0	81.0	0	True	inert	2014	0.4	0.1333333333333333
10.1016/j.saa.2014.03.086	neat	0.3	0.9	3.0	tBuOK	0.12	[Ru(CO)L2] (2)	Ru	H2L5 = 2, 2’-Di(2-hydroxy-5-methylbenzyliminoethyl)disulfide	N2	1.0	110.0	6.0	81.0	81.0	0	True	inert	2014	0.4	0.1333333333333333
10.1016/j.tet.2017.03.001	neat	3.0	3.6	1.2	K3PO4	1.5	Pd2((AcO)pirazoleAr3)2	Pd	PPh3 (0,4 mol%), 4A MS	Ar	0.4	120.0	24.0	0.0	0.0	0	False	inert	2017	0.5	0.4166666666666666
10.1039/b814234c	neat	1.0	3.0	3.0	Et3N	0.15	[(sat-NHC-Bn)Ir(CO)(PPh3)Cl]	Ir	no	N2	1.0	100.0	24.0	0.0	0.0	0	False	inert	2008	0.15	0.0499999999999999
10.1016/j.tet.2017.03.001	neat	3.0	3.6	1.2	KOH	1.5	Pd2((AcO)pirazoleAr3)2	Pd	PPh3 (0,4 mol%), 4A MS	Ar	0.4	120.0	24.0	0.0	0.0	0	False	inert	2017	0.5	0.4166666666666666
10.1016/j.tet.2014.10.007	dioxane	1.0	1.2	1.2	tBuOK	1.0	Ph3PAuCl	Au	AgOTf (12 mol%)	Ar	12.0	100.0	48.0	81.0	6.75	0	True	inert	2014	1.0	0.8333333333333334
10.1039/c8gc00557e	neat	2.0	4.0	2.0	K3PO4	1.0	[Cu(binap)I]2@HT	Cu	0	no data	2.0	100.0	12.0	30.0	15.0	0	False	no_data	2018	0.5	0.25
10.1021/acs.inorgchem.7b02586	PhMe	0.5	0.55	1.1	tBuOK	0.55	[Rh(COD)Cl]2	Rh	no	Air	1.0	100.0	6.0	44.0	44.0	0	False	oxygen	2017	1.1	1.0
10.1039/b814234c	neat	1.0	3.0	3.0	DMAP	0.15	[(sat-NHC-Bn)Ir(CO)(PPh3)Cl]	Ir	no	N2	1.0	100.0	24.0	0.0	0.0	0	False	inert	2008	0.15	0.0499999999999999
10.1016/j.saa.2012.10.072	neat	0.3	0.9	3.0	tBuOK	0.12	[Ru(CO)(PPh3)(L1)] (1)	Ru	H2L1=N,N-bis(2-pyridinecarboxamide)-1,2-ethane	N2	1.0	110.0	6.0	81.0	81.0	0	True	inert	2012	0.4	0.1333333333333333
10.1002/ejic.202000971	PhMe	2.0	1.0	0.5	tBuONa	2.0	Ir-ppy	Ir	no	N2	0.23	100.0	24.0	0.0	0.0	0	False	inert	2021	1.0	2.0
10.1002/aoc.3052	neat	0.3	0.9	3.0	tBuOK	0.12	[Ru(CO)(PPh3)(Py)(L3)] (9)	Ru	quinaline(OH)CH=N-N=C(S)NHPh	N2	1.0	100.0	6.0	80.0	80.0	0	True	inert	2013	0.4	0.1333333333333333
10.1038/ncomms12641	PhMe	0.5	0.6	1.2	tBuOK	0.5	Mn-PNP-pincer	Mn	no	Ar	3.0	80.0	24.0	96.0	32.0	0	True	inert	2016	1.0	0.8333333333333334
10.1002/aoc.6003	trifluoroethanol	0.6	0.5	0.8333333333333334	CaCO3	0.025	IrNN	Ir	no	N2	1.0	100.0	7.0	0.0	0.0	0	False	inert	2020	0.0416666666666666	0.05
10.1016/j.ica.2020.119864	PhMe	1.0	1.0	1.0	KOH	0.3	Ru-cat	Ru	0	Ar	1.0	110.0	12.0	80.0	80.0	0	True	inert	2020	0.3	0.3
10.1016/j.tet.2011.02.075	dioxane	2.5	3.75	1.5	K2CO3	2.5	Cu(Oac)2	Cu	no	Ar	1.0	130.0	48.0	15.0	15.0	0	False	inert	2011	1.0	0.6666666666666666
10.1016/j.tet.2011.02.075	DMSO	2.5	3.75	1.5	tBuOK	2.5	Cu(Oac)2	Cu	no	Ar	1.0	130.0	48.0	15.0	15.0	0	False	inert	2011	1.0	0.6666666666666666
10.1039/d1ob00362c	PhMe	1.0	1.0	1.0	KOH	1.0	RuPNHC	Ru	no	Ar	0.5	110.0	2.0	40.0	80.0	0	False	inert	2021	1.0	1.0
10.1016/j.catcom.2015.10.028	neat	1.0	1.6	1.6	tBuOK	0.15	CymeneRuCl2	Ru	NHC ligand (1 mol%)	no data	1.0	120.0	20.0	80.0	80.0	0	True	no_data	2015	0.15	0.0937499999999999
10.1002/adsc.201500562	PhMe	1.0	1.05	1.05	KOH	0.15	[Ru(p-cymene)Cl2]2	Ru	Ph2PNMe(CH2)3NMePPh2 (1,25 mol%)	Ar	1.25	120.0	12.0	99.0	79.2	0	True	inert	2015	0.15	0.1428571428571428
10.1016/j.saa.2014.03.086	neat	0.3	0.9	3.0	tBuOK	0.12	[Ru(CO)L1] (1)	Ru	H2L1 = 2, 20-Di(2-hydroxybenzyliminoethyl)disulfide (H2L1)	N2	1.0	110.0	6.0	79.0	79.0	0	True	inert	2014	0.4	0.1333333333333333
10.1002/aoc.6003	trifluoroethanol	0.6	0.5	0.8333333333333334	(NH4)2CO3	0.025	IrNN	Ir	no	N2	1.0	100.0	7.0	0.0	0.0	0	False	inert	2020	0.0416666666666666	0.05
10.1038/ncomms12641	THF	0.5	0.6	1.2	tBuOK	0.5	Mn-PNP-pincer	Mn	no	Ar	2.0	80.0	24.0	55.0	27.5	0	False	inert	2016	1.0	0.8333333333333334
10.1039/c8gc00557e	neat	2.0	4.0	2.0	KOH	1.0	[Cu(binap)I]2@HT	Cu	0	no data	5.0	80.0	6.0	77.0	15.4	0	True	no_data	2018	0.5	0.25
10.1016/j.jorganchem.2014.01.007	PhMe	0.55	0.5	0.9090909090909092	tBuOK	0.5	[Ru(p-cymene)Cl2] / L	Ru	L = benzimidazoleC6H3Cl3	Ar	1.0	130.0	15.0	79.0	79.0	0	True	inert	2014	0.9090909090909092	1.0
10.1002/aoc.3052	neat	0.3	0.9	3.0	tBuOK	0.12	[Ru(CO)(AsPh3)2(L3)] (6)	Ru	quinaline(OH)CH=N-N=C(S)NHPh	N2	1.0	100.0	6.0	77.0	77.0	0	True	inert	2013	0.4	0.1333333333333333
10.1021/jo200559h	PhMe	1.0	2.0	2.0	KOH	1.3	Ru(OH)3-Fe3O4	Ru	no	Ar	1.3	130.0	48.0	99.0	76.15384615384615	0	True	inert	2011	1.3	0.65
10.1002/aoc.6003	trifluoroethanol	0.6	0.5	0.8333333333333334	CsCO3	0.025	IrNN	Ir	no	N2	1.0	100.0	7.0	0.0	0.0	0	False	inert	2020	0.0416666666666666	0.05
10.1002/aoc.6003	trifluoroethanol	0.6	0.5	0.8333333333333334	NH4HCO3	0.025	IrNN	Ir	no	N2	1.0	100.0	7.0	0.0	0.0	0	False	inert	2020	0.0416666666666666	0.05
10.1002/aoc.6003	PhMe	0.6	0.5	0.8333333333333334	K2CO3	1.0	IrNN	Ir	no	N2	1.0	100.0	7.0	0.0	0.0	0	False	inert	2020	1.6666666666666667	2.0
10.1002/anie.201507955	PhMe	1.4	1.0	0.7142857142857143	tBuOK	1.2	Co-PNP-pincer	Co	no	Ar	2.5	80.0	24.0	94.0	37.6	0	True	inert	2015	0.8571428571428572	1.2
10.1021/acscatal.7b02817	iPrOH	0.25	1.0	4.0	tBuOK	0.25	NiBr2	Ni	Phen (20 mol%)	Ar	10.0	80.0	48.0	0.0	0.0	0	False	inert	2017	1.0	0.25
10.1038/ncomms12641	PhMe	0.5	0.6	1.2	tBuONa	0.5	Mn-PNP-pincer	Mn	no	Ar	2.0	80.0	24.0	45.0	22.5	0	False	inert	2016	1.0	0.8333333333333334
10.1002/aoc.6003	EtOH	0.6	0.5	0.8333333333333334	K2CO3	1.0	IrNN	Ir	no	N2	1.0	100.0	7.0	0.0	0.0	0	False	inert	2020	1.6666666666666667	2.0
10.1021/acs.organomet.8b00908	dichlorobenzene	1.0	1.0	1.0	no base	0.0	C6H6-Se-Ru-N-anthracene-Cl	Ru	no	N2	0.5	100.0	6.0	38.0	76.0	0	False	inert	2019	0.0	0.0
10.1021/acscatal.8b02530	THF	1.0	1.4	1.4	tBuOK	1.0	Mn-PNP-pincer	Mn	no	Ar	5.0	80.0	18.0	99.0	19.8	0	True	inert	2018	1.0	0.7142857142857143
10.1002/aoc.6003	DMF	0.6	0.5	0.8333333333333334	K2CO3	1.0	IrNN	Ir	no	N2	1.0	100.0	7.0	0.0	0.0	0	False	inert	2020	1.6666666666666667	2.0
10.1016/j.ica.2015.01.002	PhMe	2.0	2.0	1.0	KOH	4.0	Ru-hydrazon (PPh3)2COH	Ru	no	no data	0.5	120.0	8.0	38.0	76.0	0	False	no_data	2015	2.0	2.0
10.1002/aoc.6003	H2O	0.6	0.5	0.8333333333333334	NaOH	1.0	IrNN	Ir	no	N2	1.0	100.0	7.0	0.0	0.0	0	False	inert	2020	1.6666666666666667	2.0
10.1002/aoc.6003	H2O	0.6	0.5	0.8333333333333334	KOH	1.0	IrNN	Ir	no	N2	1.0	100.0	7.0	0.0	0.0	0	False	inert	2020	1.6666666666666667	2.0
10.1016/j.catcom.2015.10.028	neat	1.0	1.6	1.6	tBuOK	0.5	CymeneRuCl2	Ru	NHC ligand (1 mol%)	no data	1.0	120.0	15.0	76.0	76.0	0	True	no_data	2015	0.5	0.3125
10.1002/anie.201507955	PhMe	1.4	1.1	0.7857142857142858	tBuOK	1.0	Co-PNP-pincer	Co	no	Ar	2.5	80.0	24.0	94.0	37.6	0	True	inert	2015	0.7142857142857143	0.9090909090909092
10.1021/acs.orglett.6b01647	PhMe	1.4	1.0	0.7142857142857143	tBuOK	1.3	Co-PNP-pincer	Co	no	Ar	2.0	80.0	4.0	65.0	32.5	0	False	inert	2016	0.9285714285714288	1.3
10.1002/chem.201201845	PhMe	1.0	1.0	1.0	no base	0.0	IrNHC	Ir	no	Ar	1.0	100.0	6.0	99.0	99.0	0	True	inert	2012	0.0	0.0
10.1016/j.catcom.2017.03.007	PhMe	1.0	1.0	1.0	tBuOK	1.0	[Ru(COD)Cl2]n	Ru	imidazole(CH2)2N(CH2PPh2)2	N2	1.0	25.0	120.0	75.5	75.5	0	True	inert	2017	1.0	1.0
10.1021/acscatal.8b02530	THF	1.0	1.6	1.6	tBuOK	1.0	Mn-PNP-pincer	Mn	no	Ar	5.0	80.0	18.0	99.0	19.8	0	True	inert	2018	1.0	0.625
10.1002/adsc.201500562	PhMe	1.0	1.05	1.05	KOH	0.15	[Ru(p-cymene)Cl2]2	Ru	Ph2PNMe(CH2)3NMePPh2 (1,25 mol%)	Ar	1.25	150.0	12.0	94.0	75.2	0	True	inert	2015	0.15	0.1428571428571428
10.1016/j.saa.2014.03.086	neat	0.3	0.9	3.0	tBuOK	0.12	[Ru(CO)L2] (2)	Ru	H2L6 = 2, 20-Di(2-hydroxynaphthyliminoethyl)disulfide	N2	1.0	110.0	6.0	73.0	73.0	0	True	inert	2014	0.4	0.1333333333333333
10.1002/ejic.201100647	neat	0.3	0.9	3.0	tBuOK	0.12	Ru(II)L1Cl(PPh3) (3)	Ru	L=C6H4(o-PPh2)(o-N=CH)C6H4(O)	N2	1.0	110.0	4.0	72.0	72.0	0	True	inert	2011	0.4	0.1333333333333333
10.1016/j.tet.2017.03.001	neat	3.0	3.6	1.2	NaOH	1.5	Pd2((AcO)pirazoleAr3)2	Pd	PPh3 (0,4 mol%), 4A MS	Ar	0.4	120.0	24.0	0.0	0.0	0	False	inert	2017	0.5	0.4166666666666666
10.1016/j.tet.2017.03.001	neat	10.7	12.8	1.1962616822429908	LiOH	5.3	Pd2((AcO)pirazoleAr3)2	Pd	P(2-Fu)3 (0,4 mol%), 4A MS	Ar	0.002	130.0	24.0	89.0	44500.0	0	True	inert	2017	0.4953271028037383	0.4140624999999999
10.1021/cs400799n	neat	2.0	6.0	3.0	NaHCO3	0.4	PdCl2	Pd	Xantphos(1mol%)	Ar	1.0	130.0	24.0	98.0	98.0	0	True	inert	2013	0.2	0.0666666666666666
10.1002/adsc.201500562	PhMe	1.0	1.05	1.05	KOH	0.07	[Ru(p-cymene)Cl2]2	Ru	Ph2PNMe(CH2)3NMePPh2 (0,625 mol%)	Ar	1.25	120.0	12.0	90.0	72.0	0	True	inert	2015	0.07	0.0666666666666666
10.1002/adsc.201500562	PhMe	1.0	1.05	1.05	KOH	0.1	[Ru(p-cymene)Cl2]2	Ru	Ph2PNMe(CH2)3NMePPh2 (0,625 mol%)	Ar	1.25	120.0	12.0	90.0	72.0	0	True	inert	2015	0.1	0.0952380952380952
10.1002/adsc.201600689	THF	1.2	1.0	0.8333333333333334	tBuOK	1.3	Fe-PNP-pincer	Fe	no	Ar	2.0	80.0	16.0	34.0	17.0	0	False	inert	2016	1.0833333333333337	1.3
10.1002/anie.201507955	PhMe	1.0	1.1	1.1	tBuOK	1.2	Co-PNP-pincer	Co	no	Ar	2.5	80.0	24.0	74.0	29.6	0	True	inert	2015	1.2	1.0909090909090908
10.1055/s-0030-1260238	PhMe	2.5	5.0	2.0	CsOH	2.5	Pd(Oac)2	Pd	no	Air?	1.0	130.0	18.0	96.0	96.0	0	True	oxygen	2011	1.0	0.5
10.3184/174751917x14931195075562	dioxane	0.5	0.6	1.2	Cs2CO3	0.6	(C6H5benzothiazole)2Ir+P(nBu)3(OTf)-	Ir	no	Ar	1.0	101.0	18.0	81.0	81.0	0	True	inert	2017	1.2	1.0
10.1016/j.poly.2014.12.015	PhMe	2.0	2.0	1.0	NaHCO3	4.0	Copper(I) complex	Cu	no	Air?	1.0	120.0	12.0	16.0	16.0	0	False	oxygen	2015	2.0	2.0
10.1177/1747519821989963	Et2O	0.75	0.5	0.6666666666666666	Na2CO3	1.0	Ag@MnO2	Ag	0	Air	0.9	25.0	12.0	0.0	0.0	0	False	oxygen	2021	1.3333333333333333	2.0
10.1002/adsc.201500562	PhMe	1.0	1.05	1.05	KOH	0.2	[Ru(p-cymene)Cl2]2	Ru	Ph2PNMe(CH2)3NMePPh2 (0,625 mol%)	Ar	1.25	120.0	12.0	90.0	72.0	0	True	inert	2015	0.2	0.1904761904761904
10.1021/acs.joc.6b02758	tAmOH	0.5	0.6	1.2	Cs2CO3	0.1	[Ir(dpyx-N,C,N)Cl(μ-Cl)]2	Ir	0	Air	1.0	102.0	12.0	86.0	86.0	0	True	oxygen	2017	0.2	0.1666666666666666
10.1021/acscatal.8b02530	THF	1.0	1.4	1.4	tBuOK	1.0	Mn-PNP-pincer	Mn	no	Ar	5.0	80.0	18.0	99.0	19.8	0	True	inert	2018	1.0	0.7142857142857143
10.1002/anie.201507955	PhMe	1.2	1.0	0.8333333333333334	tBuOK	1.2	Co-PNP-pincer	Co	no	Ar	2.5	80.0	24.0	73.0	29.2	0	True	inert	2015	1.0	1.2
10.1021/acscatal.8b02530	THF	1.0	1.4	1.4	tBuOK	1.0	Mn-PNP-pincer	Mn	no	Ar	5.0	80.0	18.0	99.0	19.8	0	True	inert	2018	1.0	0.7142857142857143
10.1055/s-0030-1260238	dioxane	2.5	5.0	2.0	KOH	2.5	Pd(Oac)2	Pd	no	Air?	1.0	130.0	24.0	94.0	94.0	0	True	oxygen	2011	1.0	0.5
10.1055/s-0030-1260238	dioxane	2.5	5.0	2.0	CsOH	2.5	Pd(Oac)2	Pd	no	Air?	1.0	130.0	18.0	94.0	94.0	0	True	oxygen	2011	1.0	0.5
10.1002/adsc.200700596	diglyme	0.5	0.55	1.1	tBuOK	0.55	[IrCODCl]2	Ir	PNP ligand (2 mol%)	Ar	0.0	110.0	24.0	4.0	inf	THF stock soln	False	inert	2008	1.1	1.0
10.1055/s-0030-1260238	PhMe	2.5	5.0	2.0	KOH	2.5	Pd(Oac)2	Pd	no	Air?	1.0	130.0	24.0	88.0	88.0	0	True	oxygen	2011	1.0	0.5
10.1002/anie.201507955	PhMe	1.0	1.1	1.1	tBuOK	1.4	Co-PNP-pincer	Co	no	Ar	2.5	80.0	24.0	72.0	28.8	0	True	inert	2015	1.4	1.2727272727272725
10.1021/acscatal.8b02530	THF	1.0	1.0	1.0	KHMDS	1.0	Mn-PNP-pincer	Mn	no	Ar	5.0	80.0	18.0	95.0	19.0	0	True	inert	2018	1.0	1.0
10.1002/adsc.201500562	PhMe	1.0	1.05	1.05	KOH	0.15	[Ru(p-cymene)Cl2]2	Ru	Ph2PNMe(CH2)3NMePPh2 (0,625 mol%)	Ar	1.25	120.0	12.0	89.0	71.2	0	True	inert	2015	0.15	0.1428571428571428
10.1016/j.saa.2012.10.072	neat	0.3	0.9	3.0	tBuOK	0.12	[Ru(CO)(AsPh3)(L1)] (4)	Ru	H2L1=N,N-bis(2-pyridinecarboxamide)-1,2-ethane	N2	1.0	110.0	6.0	71.0	71.0	0	True	inert	2012	0.4	0.1333333333333333
10.1007/s11243-019-00313-7	PhMe	1.0	1.0	1.0	tBuOK	0.5	Ru-NHC(p-cymene)Ar (2c)	Ru	no	Ar	1.0	120.0	24.0	70.98	70.98	0	True	inert	2019	0.5	0.5
10.1016/j.poly.2019.114234	PhMe	1.0	1.5	1.5	tBuOK	1.0	Ru-NHC (3e)	Ru	no	Ar	1.0	120.0	24.0	70.2	70.2	0	True	inert	2019	1.0	0.6666666666666666
10.1002/ejoc.201700486	DCE	0.1	0.11	1.1	KOH	0.02	[RuPy(benzimidazole)2(PPh3)2Cl]+Cl-	Ru	no	no data	0.3	140.0	12.0	21.0	70.0	0	False	no_data	2017	0.1999999999999999	0.1818181818181818
10.1002/chem.201101725	p-xylene	1.0	1.0	1.0	no base	0.0	PtSn/Al2O3 1:3	Pt	no	Air	0.25	145.0	8.0	8.0	32.0	Shiff formation	False	oxygen	2011	0.0	0.0
10.1016/j.tet.2014.10.007	dioxane	1.0	1.2	1.2	tBuOK	1.0	Ph3PAuCl	Au	AgOTf (15 mol%)	Ar	15.0	100.0	48.0	82.0	5.466666666666667	0	True	inert	2014	1.0	0.8333333333333334
10.1002/adsc.201500562	PhMe	1.0	1.05	1.05	KOH	0.15	[Ru(p-cymene)Cl2]2	Ru	Ph2PNMe(CH2)3NMePPh2 (1,25 mol%)	Ar	1.25	110.0	12.0	86.0	68.8	0	True	inert	2015	0.15	0.1428571428571428
10.1016/j.poly.2021.115289	PhMe	0.5	0.5	1.0	tBuOK	0.5	IrNHC	Ir	0	Ar	0.25	110.0	12.0	76.0	304.0	0	True	inert	2021	1.0	1.0
10.1002/ejoc.201403636	PhMe	0.5	0.5	1.0	tBuOK	0.5	Ru(COD)Cl2	Ru	PTA	Air	1.25	55.0	20.0	85.54	68.432	0	True	oxygen	2015	1.0	1.0
10.1039/c8gc00557e	neat	2.0	4.0	2.0	KOH	1.0	[Cu(binap)I]2@HT	Cu	0	no data	5.0	80.0	12.0	84.0	16.8	0	True	no_data	2018	0.5	0.25
10.1021/acscatal.8b02530	THF	1.0	1.2	1.2	tBuOK	1.0	Mn-PNP-pincer	Mn	no	Ar	5.0	80.0	18.0	88.0	17.6	0	True	inert	2018	1.0	0.8333333333333334
10.1021/acscatal.7b02817	EtOH	0.25	1.0	4.0	tBuOK	0.25	NiBr2	Ni	Phen (20 mol%)	Ar	10.0	80.0	48.0	0.0	0.0	0	False	inert	2017	1.0	0.25
10.1016/j.jorganchem.2014.01.007	PhMe	0.55	0.5	0.9090909090909092	KOH	0.5	[Ru(p-cymene)Cl2] / L	Ru	L = benzimidazoleC6H3Cl3	Ar	1.0	150.0	15.0	67.0	67.0	0	True	inert	2014	0.9090909090909092	1.0
10.1021/acscatal.8b02530	THF	1.0	1.0	1.0	tBuOK	1.0	Mn-PNP-pincer	Mn	no	Ar	5.0	80.0	18.0	86.0	17.2	0	True	inert	2018	1.0	1.0
10.1016/j.tet.2011.02.075	dioxane	2.5	3.75	1.5	tBuOK	2.5	Pd(Oac)2	Pd	no	Ar	1.0	130.0	48.0	80.0	80.0	0	True	inert	2011	1.0	0.6666666666666666
10.1016/j.poly.2021.115289	PhMe	0.5	0.5	1.0	tBuOK	0.5	IrNHC	Ir	0	Ar	0.5	110.0	12.0	96.0	192.0	0	True	inert	2021	1.0	1.0
10.1016/j.poly.2021.115289	PhMe	0.5	0.5	1.0	tBuOK	0.375	IrNHC	Ir	0	Ar	0.5	110.0	12.0	95.0	190.0	0	True	inert	2021	0.75	0.75
10.1039/c8gc00557e	neat	2.0	4.0	2.0	KOH	1.0	[Cu(binap)I]2@HT	Cu	0	no data	5.0	80.0	24.0	85.0	17.0	0	True	no_data	2018	0.5	0.25
10.1016/j.catcom.2015.10.028	H2O	1.0	1.6	1.6	tBuOK	1.0	CymeneRuCl2	Ru	NHC ligand (1 mol%)	no data	1.0	120.0	15.0	66.64	66.64	0	True	no_data	2015	1.0	0.625
10.1021/acscatal.8b02530	THF	1.0	1.0	1.0	tBuOK	1.0	Mn-PNP-pincer	Mn	no	Ar	5.0	80.0	18.0	84.0	16.8	0	True	inert	2018	1.0	1.0
10.1016/j.tet.2014.10.007	dioxane	1.0	1.2	1.2	tBuOK	1.0	Ph3PAuCl	Au	Cs2CO3 (5 mol%)	Ar	5.0	100.0	48.0	26.0	5.2	0	False	inert	2014	1.0	0.8333333333333334
10.1016/j.catcom.2015.10.028	neat	1.0	1.6	1.6	tBuOK	1.0	CymeneRuCl2	Ru	NHC ligand (1 mol%)	no data	1.0	80.0	15.0	66.12	66.12	0	True	no_data	2015	1.0	0.625
10.1002/cctc.201801525	PhMe	1.0	1.3	1.3	NaOH	0.5	Ru/C	Ru	0	N2	0.2	90.0	24.0	13.0	65.0	0	False	inert	2018	0.5	0.3846153846153846
10.1002/chem.201102446	trimethylbenzene	2.0	5.0	2.5	no base	0.0	TAPC=1,3,5-triazo-2,4,6-triphosphorine-2,2,4,4,6,6-hexachloride		0	Ar	2.5	160.0	15.0	80.0	32.0	tert-amine is the major product	True	inert	2011	0.0	0.0
10.1039/c8cy01200h	CyOMe	0.5	1.0	2.0	KOH	0.25	Ni(COD)2	Ni	0	Ar	5.0	100.0	18.0	3.68	0.736	0	False	inert	2018	0.5	0.25
10.1002/adsc.201701117	tAmOH	0.55	0.72	1.3090909090909089	tBuOK	0.1375	Ru(1,10-phenanthroline)Py(PPh3)2(PF6)	Ru	no	Ar	0.2	110.0	16.0	12.96	64.8	0	False	inert	2017	0.25	0.1909722222222222
10.1016/j.catcom.2015.10.028	neat	1.0	1.6	1.6	tBuOK	1.0	CymeneRuCl2	Ru	no	no data	1.0	120.0	15.0	64.8	64.8	0	False	no_data	2015	1.0	0.625
10.1016/j.tet.2014.10.007	dioxane	1.0	1.2	1.2	tBuOK	1.0	Ph3PAuCl	Au	no	Ar	5.0	100.0	48.0	25.0	5.0	0	False	inert	2014	1.0	0.8333333333333334
10.1016/j.poly.2021.115289	PhMe	0.5	0.5	1.0	tBuOK	0.375	IrNHC	Ir	0	air	0.5	110.0	12.0	80.0	160.0	0	True	oxygen	2021	0.75	0.75
10.1002/anie.201507955	PhMe	1.0	1.1	1.1	tBuOK	1.0	Co-PNP-pincer	Co	no	Ar	2.5	80.0	24.0	71.0	28.4	0	True	inert	2015	1.0	0.9090909090909092
10.1016/j.catcom.2017.03.007	PhMe	1.0	1.0	1.0	tBuOK	1.0	Ru(PPh3)2Cl2	Ru	imidazole(CH2)2N(CH2PPh2)2	N2	1.0	100.0	24.0	64.0	64.0	0	False	inert	2017	1.0	1.0
10.1016/j.tetlet.2007.03.075	neat	1.0	96.7	96.7	K2CO3	1.0	[RuCl(PPh3)2(CH3CN)3]+[BPh4]-	Ru	no	no data	1.0	205.0	10.0	64.0	64.0	tertiary+secondary	False	no_data	2007	1.0	0.0103412616339193
10.1055/s-0030-1260238	dioxane	2.5	5.0	2.0	tBuOK	2.5	Pd(Oac)2	Pd	no	Air?	1.0	130.0	24.0	72.0	72.0	0	True	oxygen	2011	1.0	0.5
10.1177/1747519821989963	DMF	0.75	0.5	0.6666666666666666	Na2CO3	1.0	Ag@MnO2	Ag	0	Air	0.9	25.0	12.0	0.0	0.0	0	False	oxygen	2021	1.3333333333333333	2.0
10.1002/adsc.201600689	dioxane	1.2	1.0	0.8333333333333334	tBuOK	1.3	Fe-PNP-pincer	Fe	no	Ar	2.0	80.0	16.0	28.0	14.0	0	False	inert	2016	1.0833333333333337	1.3
10.1002/ejic.201900191	neat	1.0	1.5	1.5	tBuOK	1.5	Ru(NHC)C6H4OMe (2a)	Ru	no	Ar	1.5	120.0	24.0	94.0	62.66666666666666	0	True	inert	2019	1.5	1.0
10.1055/s-0030-1260238	H2O	2.5	5.0	2.0	KOH	2.5	Pd(Oac)2	Pd	no	Air?	1.0	130.0	24.0	67.0	67.0	0	True	oxygen	2011	1.0	0.5
10.1021/acs.joc.1c00510	PhMe	1.0	1.2	1.2	tBuOK	0.5	NiBr2(PPh3)2	Ni	no	Air	1.0	110.0	18.0	95.0	95.0	0	True	oxygen	2021	0.5	0.4166666666666667
10.1016/j.poly.2021.115289	PhMe	0.5	0.5	1.0	tBuOK	0.25	IrNHC	Ir	0	Ar	0.5	110.0	12.0	70.0	140.0	0	True	inert	2021	0.5	0.5
10.1002/ejic.201900191	neat	1.0	1.5	1.5	tBuOK	1.5	Ru(NHC)C6H4OMe (2a)	Ru	no	Ar	1.5	120.0	20.0	94.0	62.66666666666666	0	True	inert	2019	1.5	1.0
10.1021/acs.joc.0c00530	PhMe	0.75	1.5	2.0	KOH	0.5	NiNNN	Ni	no	N2	4.0	120.0	24.0	92.0	23.0	0	True	inert	2020	0.6666666666666666	0.3333333333333333
10.1055/s-0030-1260238	dioxane	2.5	5.0	2.0	KOH	2.5	Pd-cat1	Pd	no	Air?	1.0	130.0	24.0	60.0	60.0	0	False	oxygen	2011	1.0	0.5
10.1021/acs.joc.9b00717	PhMe	1.0	1.5	1.5	tBuOK	1.0	SmI2	Sm	no	Ar	3.0	140.0	1.0	89.0	29.666666666666668	MW	True	inert	2019	1.0	0.6666666666666666
10.1002/anie.201507955	PhMe	1.0	1.2	1.2	tBuOK	1.2	Co-PNP-pincer	Co	no	Ar	2.5	80.0	24.0	70.0	28.0	0	True	inert	2015	1.2	1.0
10.1055/s-0030-1260238	PhMe	2.5	5.0	2.0	CsOH	1.25	Pd(Oac)2	Pd	no	Air?	1.0	130.0	24.0	58.0	58.0	0	False	oxygen	2011	0.5	0.25
10.1002/adsc.201500562	PhMe	1.0	1.05	1.05	KOH	0.05	[Ru(p-cymene)Cl2]2	Ru	Ph2PNMe(CH2)3NMePPh2 (0,625 mol%)	Ar	1.25	120.0	12.0	75.0	60.0	0	True	inert	2015	0.05	0.0476190476190476
10.1002/adsc.200700596	diglyme	0.5	0.55	1.1	tBuOK	0.55	[IrCODCl]2	Ir	PNP ligand (2 mol%)	Ar	0.25	110.0	24.0	33.0	132.0	THF stock soln	False	inert	2008	1.1	1.0
10.1002/anie.201507955	PhMe	1.0	1.4	1.4	tBuOK	1.2	Co-PNP-pincer	Co	no	Ar	2.5	80.0	24.0	66.0	26.4	0	True	inert	2015	1.2	0.8571428571428572
10.1055/s-0030-1260238	neat	2.5	5.0	2.0	KOH	2.5	Pd(Oac)2	Pd	no	Air?	1.0	130.0	24.0	45.0	45.0	0	False	oxygen	2011	1.0	0.5
10.1021/jo200559h	neat	1.0	2.0	2.0	KOH	1.3	Pd(OH)2-Fe3O4	Pd	no	Ar	1.2	130.0	96.0	34.0	28.333333333333336	0	False	inert	2011	1.3	0.65
10.1021/acs.joc.9b00717	PhMe	1.0	1.5	1.5	tBuOK	1.0	SmI2	Sm	no	Ar	3.0	150.0	1.0	87.0	29.0	MW	True	inert	2019	1.0	0.6666666666666666
10.1021/acscatal.7b02817	PhMe	0.25	1.0	4.0	tBuOK	0.25	NiBr2	Ni	Phen (20 mol%)	Ar	10.0	120.0	36.0	49.0	4.9	0	False	inert	2017	1.0	0.25
10.1021/cs400799n	neat	2.0	6.0	3.0	NaHCO3	0.4	Pd(Oac)2	Pd	Xantphos(1mol%)	Ar	1.0	130.0	24.0	26.0	26.0	0	False	inert	2013	0.2	0.0666666666666666
10.1002/aoc.4277	PhMe	1.0	2.0	2.0	tBuOK	1.0	[Ru(COD)Cl2]n	Ru	(Me)imidazole(CH2)4PPh2 (1 mol%)	Ar	1.0	100.0	6.0	56.24	56.24	0	False	inert	2018	1.0	0.5
10.1021/acscatal.8b02530	THF	1.0	1.0	1.0	tBuOK	1.0	Mn-PNP-pincer	Mn	no	Ar	5.0	80.0	18.0	84.0	16.8	0	True	inert	2018	1.0	1.0
10.1021/acscatal.8b02530	THF	1.0	1.0	1.0	tBuOCs	1.0	Mn-PNP-pincer	Mn	no	Ar	5.0	80.0	18.0	77.0	15.4	0	True	inert	2018	1.0	1.0
10.1038/ncomms12641	PhMe	0.5	0.6	1.2	tBuOK	0.25	Mn-PNP-pincer	Mn	no	Ar	3.0	80.0	24.0	46.0	15.333333333333334	0	False	inert	2016	0.5	0.4166666666666667
10.1021/acs.inorgchem.9b03049	neat	1.0	1.2	1.2	tBuOK	0.0	CymeneRuCl2	Ru	no	Ar	0.5	120.0	4.0	28.0	56.0	0	False	inert	2020	0.0	0.0
10.1002/anie.201507955	PhMe	1.0	1.1	1.1	tBuOK	1.0	Co-PNP-pincer	Co	no	Ar	2.5	80.0	24.0	64.0	25.6	0	False	inert	2015	1.0	0.9090909090909092
10.1002/anie.201507955	PhMe	1.0	1.0	1.0	tBuOK	1.2	Co-PNP-pincer	Co	no	Ar	2.5	80.0	24.0	63.0	25.2	0	False	inert	2015	1.2	1.2
10.1002/adsc.201701117	diglyme	0.55	0.72	1.3090909090909089	tBuOK	0.1375	Ru(1,10-phenanthroline)Py(PPh3)2(PF6)	Ru	no	Ar	0.2	110.0	16.0	11.22	56.1	0	False	inert	2017	0.25	0.1909722222222222
10.1039/b901929d	dioxane	2.0	8.0	4.0	tBuOK	4.0	Fe3O4	Fe	no	Ar	1.0	90.0	192.0	66.0	66.0	0	True	inert	2009	2.0	0.5
10.1039/c8gc00557e	neat	2.0	4.0	2.0	tBuOK	1.0	[Cu(binap)I]2@HT	Cu	0	no data	2.0	100.0	12.0	37.0	18.5	0	False	no_data	2018	0.5	0.25
10.1021/acs.orglett.5b03461	PhMe	0.6	0.5	0.8333333333333334	no base	0.0	Co-PNP-pincer	Co	4A MS	Ar	2.0	110.0	48.0	98.0	49.0	0	True	inert	2015	0.0	0.0
10.1055/s-0030-1260238	dioxane	2.5	5.0	2.0	no base	0.0	Pd(Oac)2	Pd	no	Air?	1.0	130.0	24.0	21.0	21.0	0	False	oxygen	2011	0.0	0.0
10.1039/b901929d	dioxane	2.0	8.0	4.0	tBuOK	4.0	Fe3O4	Fe	no	Ar	20.0	90.0	168.0	88.0	4.4	0	True	inert	2009	2.0	0.5
10.1055/s-0030-1260238	dioxane	2.5	5.0	2.0	KOH	2.5	Pd-cat2	Pd	no	Air?	1.0	130.0	24.0	20.0	20.0	0	False	oxygen	2011	1.0	0.5
10.1002/anie.201507955	PhMe	1.0	1.1	1.1	KHMDS	1.0	Co-PNP-pincer	Co	no	Ar	2.5	80.0	24.0	61.0	24.4	0	False	inert	2015	1.0	0.9090909090909092
10.1002/adsc.201701117	PhMe	0.55	0.72	1.3090909090909089	tBuOK	0.1375	Ru(1,10-phenanthroline)Py(PPh3)2(PF6)	Ru	no	Ar	0.2	110.0	16.0	10.53	52.64999999999999	0	False	inert	2017	0.25	0.1909722222222222
10.1002/anie.201507955	PhMe	1.0	1.6	1.6	tBuOK	1.2	Co-PNP-pincer	Co	no	Ar	2.5	80.0	24.0	60.0	24.0	0	False	inert	2015	1.2	0.7499999999999999
10.1002/anie.201507955	PhMe	1.0	1.1	1.1	tBuOK	1.0	Co-PNP-pincer	Co	no	Ar	2.5	80.0	18.0	55.0	22.0	0	False	inert	2015	1.0	0.9090909090909092
10.1002/adsc.200700596	diglyme	0.5	0.55	1.1	tBuOK	0.55	[IrCODCl]2	Ir	PNP ligand (2 mol%)	Ar	0.5	110.0	24.0	65.0	130.0	THF stock soln	False	inert	2008	1.1	1.0
10.1039/c8cy01200h	CyOMe	0.5	1.0	2.0	KOH	0.25	Ni(COD)2	Ni	0	Ar	5.0	120.0	18.0	5.89	1.178	0	False	inert	2018	0.5	0.25
10.1002/aoc.5970	PhMe	0.5	0.5	1.0	tBuOK	0.5	Cp*IrCNCl	Ir	no	Ar	0.5	110.0	16.0	64.99	129.98	0	False	inert	2020	1.0	1.0
10.1002/anie.201507955	PhMe	1.0	1.1	1.1	tBuOK	0.8	Co-PNP-pincer	Co	no	Ar	2.5	80.0	24.0	44.0	17.6	0	False	inert	2015	0.8	0.7272727272727273
10.1002/anie.201507955	THF	1.0	1.1	1.1	tBuOK	1.0	Co-PNP-pincer	Co	no	Ar	2.5	80.0	18.0	30.0	12.0	0	False	inert	2015	1.0	0.9090909090909092
10.1002/anie.201507955	PhMe	1.0	1.1	1.1	KH	1.0	Co-PNP-pincer	Co	no	Ar	2.5	80.0	24.0	30.0	12.0	0	False	inert	2015	1.0	0.9090909090909092
10.1016/j.poly.2021.115289	PhMe	0.5	0.5	1.0	tBuOK	0.5	IrNHC	Ir	0	Ar	1.0	110.0	12.0	99.0	99.0	0	True	inert	2021	1.0	1.0
10.1002/anie.201507955	dioxane	1.0	1.1	1.1	tBuOK	1.0	Co-PNP-pincer	Co	no	Ar	2.5	80.0	18.0	24.0	9.6	0	False	inert	2015	1.0	0.9090909090909092
10.1021/acs.organomet.8b00908	DME	1.0	1.0	1.0	no base	0.0	Cp*-S-Rh-N-anthracene-Cl	Rh	no	N2	0.5	100.0	4.0	21.0	42.0	0	False	inert	2019	0.0	0.0
10.1021/acscatal.8b02530	THF	1.0	1.0	1.0	tBuOK	1.0	Mn-PNP-pincer	Mn	no	Ar	5.0	80.0	18.0	76.0	15.2	0	True	inert	2018	1.0	1.0
10.1002/aoc.4704	neat	1.0	1.5	1.5	tBuOK	1.0	Ru-benzimidazole(p-cymene)	Ru	no	Ar	1.5	120.0	24.0	76.44	50.96	0	True	inert	2018	1.0	0.6666666666666666
10.1016/j.poly.2019.114234	neat	1.0	1.5	1.5	tBuOK	1.0	Ru-NHC (3e)	Ru	no	Ar	1.0	120.0	24.0	50.4	50.4	0	False	inert	2019	1.0	0.6666666666666666
10.1177/1747519821989963	DCE	0.75	0.5	0.6666666666666666	Na2CO3	1.0	Ag@MnO2	Ag	0	Air	0.9	25.0	12.0	0.0	0.0	0	False	oxygen	2021	1.3333333333333333	2.0
10.1039/b901929d	dioxane	2.0	4.0	2.0	tBuOK	4.0	Fe3O4	Fe	no	Ar	20.0	90.0	168.0	80.0	4.0	0	True	inert	2009	2.0	1.0
10.1016/j.poly.2019.114234	neat	1.0	1.5	1.5	tBuOK	1.0	Ru-NHC (3e)	Ru	no	Ar	1.0	120.0	24.0	50.4	50.4	0	False	inert	2019	1.0	0.6666666666666666
10.1007/s11243-019-00313-7	neat	1.0	1.0	1.0	tBuOK	0.5	Ru-NHC(p-cymene)Ar (2c)	Ru	no	Ar	1.0	120.0	24.0	50.4	50.4	0	False	inert	2019	0.5	0.5
10.1021/om800821q	PhMe	1.0	1.0	1.0	NaHCO3	0.5	IrNHC 2a	Ir	MS4A	N2	1.0	110.0	45.0	98.0	98.0	0	True	inert	2008	0.5	0.5
10.1016/j.jorganchem.2014.01.007	PhMe	0.55	0.5	0.9090909090909092	tBuOK	0.5	[Ru(p-cymene)Cl2] / L	Ru	L = benzimidazoleC6H3Cl3	Ar	1.0	100.0	24.0	50.0	50.0	0	False	inert	2014	0.9090909090909092	1.0
10.1002/aoc.5970	PhMe	0.5	0.5	1.0	tBuOK	0.5	Cp*IrCNCl	Ir	no	Ar	1.0	110.0	16.0	96.03	96.03	0	True	inert	2020	1.0	1.0
10.1021/acs.joc.9b00717	PhMe	1.0	1.5	1.5	tBuOK	1.0	SmI2	Sm	no	Ar	3.0	140.0	0.67	71.0	23.666666666666668	MW	True	inert	2019	1.0	0.6666666666666666
10.1016/j.tet.2007.11.083	PhMe	1.0	1.0	1.0	NaHCO3	0.01	Cp*IrCl2	Ir	no	Ar	1.0	110.0	17.0	94.0	94.0	0	True	inert	2007	0.01	0.01
10.1002/anie.201507955	PhMe	1.0	1.1	1.1	tBuOK	0.6	Co-PNP-pincer	Co	no	Ar	2.5	80.0	24.0	23.0	9.2	0	False	inert	2015	0.6	0.5454545454545454
10.1021/acscatal.8b02530	THF	1.2	1.0	0.8333333333333334	tBuOK	1.0	Mn-PNP-pincer	Mn	no	Ar	5.0	80.0	18.0	71.0	14.2	0	True	inert	2018	0.8333333333333334	1.0
10.1038/ncomms12641	PhMe	0.5	0.6	1.2	MeONa	0.5	Mn-PNP-pincer	Mn	no	Ar	2.0	80.0	24.0	28.0	14.0	0	False	inert	2016	1.0	0.8333333333333334
10.1039/d1ob00362c	PhMe	1.0	1.0	1.0	tBuOK	0.75	RuPNHC	Ru	no	Air	0.5	110.0	2.0	25.0	50.0	0	False	oxygen	2021	0.75	0.75
10.1055/s-0030-1260238	dioxane	2.5	5.0	2.0	KOH	2.5	Pd(Oac)2	Pd	no	Air?	10.0	130.0	24.0	99.0	9.9	0	True	oxygen	2011	1.0	0.5
10.1002/ejic.201701479	PhMe	1.1	1.0	0.9090909090909092	tBuOK	2.5	Ru(NHC(CH2)2OMeCl2	Ru	no	Ar	1.0	120.0	24.0	49.0	49.0	0	False	inert	2018	2.2727272727272725	2.5
10.1021/om400126v	PhMe	1.0	1.0	1.0	CsOH	0.05	Ru-(CPh=P-Mes)2(CO)2	Ru	no	N2	0.5	110.0	24.0	24.3	48.6	0	False	inert	2013	0.05	0.05
10.1002/ejic.201900191	neat	1.0	1.5	1.5	tBuOK	1.5	Ru(NHC)C6H4OMe (2a)	Ru	no	Ar	1.0	120.0	24.0	48.1	48.1	0	False	inert	2019	1.5	1.0
10.1002/anie.201507955	diglyme	1.0	1.1	1.1	tBuOK	1.0	Co-PNP-pincer	Co	no	Ar	2.5	80.0	18.0	19.0	7.6	0	False	inert	2015	1.0	0.9090909090909092
10.1002/ejic.201900191	neat	1.0	1.5	1.5	tBuOK	1.5	Ru(NHC)C6H4OMe (2a)	Ru	no	Ar	2.0	120.0	24.0	95.0	47.5	0	True	inert	2019	1.5	1.0
10.1016/j.poly.2019.114234	PhMe	1.0	1.5	1.5	tBuOK	1.0	Ru-NHC (3e)	Ru	no	Ar	1.0	120.0	24.0	47.31	47.31	0	False	inert	2019	1.0	0.6666666666666666
10.1021/acs.joc.9b00717	PhMe	1.0	1.5	1.5	tBuOK	1.0	SmI2	Sm	no	Ar	3.0	140.0	36.0	65.0	21.666666666666668	0	False	inert	2019	1.0	0.6666666666666666
10.1016/j.poly.2019.114234	PhMe	1.0	1.5	1.5	tBuOK	1.0	Ru-NHC (3e)	Ru	no	Ar	1.0	100.0	24.0	47.3	47.3	0	False	inert	2019	1.0	0.6666666666666666
10.1021/jo200559h	neat	1.0	2.0	2.0	K2CO3	1.3	Pd(OH)2-Fe3O4	Pd	no	Ar	1.2	130.0	96.0	10.0	8.333333333333334	0	False	inert	2011	1.3	0.65
10.1002/aoc.5970	PhMe	0.5	0.6	1.2	tBuOK	0.5	Cp*IrCNCl	Ir	no	Ar	1.0	110.0	16.0	93.1	93.1	0	True	inert	2020	1.0	0.8333333333333334
10.1016/j.poly.2014.12.015	PhMe	2.0	2.0	1.0	KOH	4.0	Copper(I) complex	Cu	no	Air?	1.0	120.0	6.0	20.0	20.0	0	False	oxygen	2015	2.0	2.0
10.1007/s11243-019-00313-7	PhMe	1.0	1.0	1.0	tBuOK	0.5	Ru-NHC(p-cymene)Ar (2c)	Ru	no	Ar	1.0	100.0	24.0	46.74	46.74	0	False	inert	2019	0.5	0.5
10.1177/1747519821989963	PhMe	0.75	0.5	0.6666666666666666	Na2CO3	1.0	Ag@MnO2	Ag	0	Air	0.9	60.0	12.0	21.0	23.33333333333333	0	False	oxygen	2021	1.3333333333333333	2.0
10.1016/j.poly.2021.115289	PhMe	0.5	0.5	1.0	KOH	0.5	IrNHC	Ir	0	Ar	0.5	110.0	12.0	45.0	90.0	0	False	inert	2021	1.0	1.0
10.1002/adsc.201500562	PhMe	1.0	1.05	1.05	KOH	0.15	[Ru(p-cymene)Cl2]2	Ru	Ph2PNMe(CH2)3NMePPh2 (2,5 mol%)	Air	1.25	120.0	12.0	58.0	46.4	0	False	oxygen	2015	0.15	0.1428571428571428
10.1039/c9gc03351c	H2O	3.0	3.18	1.06	no base	0.0	Shvo's cat	Ru	TPGS-750-M (5%), NaCl (2.5%)	no data	2.0	100.0	1.0	92.0	46.0	MW	True	no_data	2019	0.0	0.0
10.1039/c8dt02972e	PhMe	1.0	1.0	1.0	tBuOK	1.0	Ru3(CO)8(PyCH2CH2O)2	Ru	4A MS	Ar	1.5	110.0	24.0	68.0	45.333333333333336	0	True	inert	2018	1.0	1.0
10.1016/j.catcom.2017.03.007	PhMe	1.0	1.0	1.0	tBuOK	1.0	[Ru(C6H6)Cl2]2	Ru	imidazole(CH2)2N(CH2PPh2)2	N2	2.0	100.0	24.0	88.0	44.0	0	True	inert	2017	1.0	1.0
10.1016/j.tet.2011.02.075	dioxane	2.5	3.75	1.5	tBuOK	2.5	Pd(Oac)2	Pd	no	Ar	10.0	130.0	48.0	80.0	8.0	0	True	inert	2011	1.0	0.6666666666666666
10.1002/aoc.6032	PhMe	1.0	1.2	1.2	K2CO3	0.5	Ni/Cu-MCM-41	Ni	no	Ar		130.0	24.0	10.0		0	False	inert	2020	0.5	0.4166666666666667
10.1039/b901929d	dioxane	2.0	8.0	4.0	tBuOK	4.0	Fe3O4 nanopowder	Fe	no	Ar	20.0	90.0	168.0	76.0	3.8	0	True	inert	2009	2.0	0.5
10.1039/c8gc00557e	neat	2.0	4.0	2.0	Na2CO3	1.0	[Cu(binap)I]2@HT	Cu	0	no data	2.0	100.0	12.0	42.0	21.0	0	False	no_data	2018	0.5	0.25
10.1055/s-0030-1260238	dioxane	2.5	5.0	2.0	KOH	2.5	PdCl2	Pd	no	Air?	10.0	130.0	48.0	61.0	6.1	0	False	oxygen	2011	1.0	0.5
10.1021/acs.organomet.8b00908	THF	1.0	1.0	1.0	no base	0.0	Cp*-S-Rh-N-anthracene-Cl	Rh	no	N2	0.5	100.0	4.0	12.0	24.0	0	False	inert	2019	0.0	0.0
10.1002/chem.201203285	PhMe	0.5	0.6	1.2	KOt-Amyl	0.05	[Ru(1)(PPh3)Cl]PF6 (7-PF6)	Ru	0	N2	2.0	100.0	18.0	88.0	44.0	0	True	inert	2013	0.1	0.0833333333333333
10.1055/s-0030-1260238	DMF	2.5	5.0	2.0	KOH	2.5	Pd(Oac)2	Pd	no	Air?	1.0	130.0	24.0	5.0	5.0	0	False	oxygen	2011	1.0	0.5
10.1002/aoc.3720	PhMe	1.0	1.5	1.5	KOH	0.2	Fe3O4@SiO2-Ag (SMNP-Ag)	Ag	no	Air?	1.0	100.0	18.0	92.0	92.0	0	True	oxygen	2017	0.2	0.1333333333333333
10.1002/aoc.3720	PhMe	1.0	1.5	1.5	K2CO3	0.2	Fe3O4@SiO2-Ag (SMNP-Ag)	Ag	no	Air?	1.0	100.0	18.0	81.0	81.0	0	True	oxygen	2017	0.2	0.1333333333333333
