Repository: Oleafan/borrowing_hydrogen_amination_with_amines_and_nitro

# borrowing_hydrogen_amination_with_amines_and_nitro
As a supporting information for the review

File: base_data/PhNH2_BnOH.csv (part 5 of 12)
10.1038/ncomms7478	PhMe	1.0	2.0	2.0	KOH	0.5	carbon		no	Ar	0.0	130.0	24.0	3.0	inf	0	False	inert	2015	0.5	0.25
10.1038/ncomms7478	PhMe	1.0	2.0	2.0	no base	0.5	carbon		no	Ar	0.0	130.0	24.0	0.0		0	False	inert	2015	0.5	0.25
10.1039/c5ra07681a	PhMe	1.0	1.5	1.5	KOH	0.5	no		no	Ar	0.0	150.0	4.0	11.0	inf	0	False	inert	2015	0.5	0.3333333333333333
10.1016/j.catcom.2014.06.020	neat	4.0	40.0	10.0	no base	0.0	no		no	Air	0.0	220.0	6.0	2.0	inf	0	False	oxygen	2014	0.0	0.0
10.1016/j.tetlet.2014.05.068	PhCl	1.2	0.4	0.3333333333333333	no base	0.0	ReH7(Pcy3)2	Re	no	CO	10.0	150.0	24.0	40.0	4.0	0	False	inert	2014	0.0	0.0
10.1021/acscatal.9b02977	PhMe	0.25	1.0	4.0	tBuOK	0.25	Ni(Azo)2	Ni	no	Ar	2.5	130.0	24.0	20.0	8.0	0	False	inert	2019	1.0	0.25
10.1002/cctc.201902179	neat	1.0	1.3	1.3	K2CO3	0.3	rGO/α-MnO2@rGO/δ-MnO2	Mn	no	Air		100.0	16.0	48.0		0	False	oxygen	2020	0.3	0.2307692307692307
10.1002/cctc.201902179	neat	1.0	1.3	1.3	K2CO3	0.6	rGO/α-MnO2@rGO/δ-MnO2	Mn	no	Air		100.0	16.0	50.0		0	False	oxygen	2020	0.6	0.4615384615384615
10.1246/bcsj.20150217	neat	1.0	4.0	4.0	tBuOK	2.0	FeCl3	Fe	no	N2	10.0	130.0	12.0	59.0	5.9	MW	False	inert	2015	2.0	0.5
10.1246/bcsj.20150217	neat	1.0	4.0	4.0	tBuOK	2.0	Fe(acac)3	Fe	no	N2	10.0	130.0	12.0	58.0	5.8	MW	False	inert	2015	2.0	0.5
10.1016/j.poly.2014.12.015	PhMe	2.0	2.0	1.0	KOH	4.0	Copper(I) complex	Cu	no	Air?	1.0	120.0	24.0	84.0	84.0	0	True	oxygen	2015	2.0	2.0
10.1002/cctc.201902179	neat	1.0	1.3	1.3	K2CO3	0.6	rGO/α-MnO2@rGO/δ-MnO2	Mn	no	Air		100.0	16.0	50.0		0	False	oxygen	2020	0.6	0.4615384615384615
10.1002/cctc.201902179	neat	1.0	1.3	1.3	KOH	0.3	rGO/α-MnO2@rGO/δ-MnO2	Mn	no	Air		100.0	10.0	75.0		0	True	oxygen	2020	0.3	0.2307692307692307
10.1246/bcsj.20150217	neat	1.0	4.0	4.0	tBuOK	0.5	Fe(III)(Pc)Cl	Fe	no	N2	10.0	130.0	12.0	51.0	5.1	MW	False	inert	2015	0.5	0.125
10.1021/acs.organomet.0c00727	PhMe	0.28	0.25	0.8928571428571428	tBuOK	0.1875	CoPPPNCl	Co	no	N2	3.0	85.0	24.0	78.0	26.0	0	True	inert	2021	0.6696428571428571	0.75
10.1016/j.poly.2021.115289	PhMe	0.5	0.5	1.0	NaOH	0.5	IrNHC	Ir	0	Ar	0.5	110.0	12.0	28.0	56.0	0	False	inert	2021	1.0	1.0
10.1021/acscatal.7b02817	PhMe	0.25	0.75	3.0	tBuOK	0.25	NiBr2	Ni	Phen (20 mol%)	Ar	10.0	130.0	48.0	76.0	7.6	0	True	inert	2017	1.0	0.3333333333333333
10.1016/j.tet.2011.02.075	PhMe	2.5	3.75	1.5	tBuOK	2.5	Cu(Oac)2	Cu	no	Ar	1.0	130.0	48.0	84.0	84.0	0	True	inert	2011	1.0	0.6666666666666666
10.1039/c5ra07681a	PhMe	1.0	1.5	1.5	KOH	0.5	9H-xanthen-9-one		no	Ar	25.0	150.0	4.0	96.0	3.84	0	True	inert	2015	0.5	0.3333333333333333
10.1246/bcsj.20150217	neat	1.0	4.0	4.0	tBuOK	2.0	Fe(III)(Pc)Cl	Fe	no	N2	10.0	130.0	12.0	48.0	4.8	0	False	inert	2015	2.0	0.5
10.1021/acs.organomet.0c00727	PhMe	0.28	0.25	0.8928571428571428	KOH	0.275	CoPPPNCl	Co	no	N2	3.0	85.0	24.0	78.0	26.0	0	True	inert	2021	0.9821428571428572	1.1
10.1021/acscatal.9b02977	PhMe	0.25	1.0	4.0	tBuONa	0.25	no		no	Ar	2.5	130.0	24.0	8.0	3.2	0	False	inert	2019	1.0	0.25
10.1246/bcsj.20150217	neat	1.0	4.0	4.0	tBuOK	2.0	FeCl2	Fe	no	N2	10.0	130.0	12.0	38.0	3.8	MW	False	inert	2015	2.0	0.5
10.1246/bcsj.20150217	neat	1.0	4.0	4.0	tBuOK	2.0	Fe(II)(Pc)	Fe	no	N2	10.0	130.0	12.0	31.0	3.1	MW	False	inert	2015	2.0	0.5
10.1016/j.tetlet.2016.05.018	p-xylene	0.25	0.25	1.0	no base	0.0	PdCl2(COD) + SnCl2	Pd	no	Air	3.0	140.0	24.0	87.0	29.0	0	True	oxygen	2016	0.0	0.0
10.3390/molecules21081042	PhMe	1.0	2.0	2.0	no base	0.0	Pd@(Et4N][Br] (Pd NPs)	Pd	no	Ar	1.0	140.0	24.0	28.0	28.0	0	False	inert	2016	0.0	0.0
10.1016/j.tetlet.2014.05.068	anisole	1.2	0.4	0.3333333333333333	no base	0.0	ReH7(PPh3)2	Re	no	CO	10.0	150.0	24.0	30.0	3.0	0	False	inert	2014	0.0	0.0
10.1246/bcsj.20150217	neat	1.0	4.0	4.0	tBuOK	2.0	Ferrocene	Fe	no	N2	10.0	130.0	12.0	27.0	2.7	MW	False	inert	2015	2.0	0.5
10.1002/cctc.201902179	neat	1.0	1.3	1.3	KOH	0.3	rGO/α-MnO2@rGO/δ-MnO2	Mn	no	Air		100.0	10.0	98.0		0	True	oxygen	2020	0.3	0.2307692307692307
10.1016/j.tet.2011.02.075	dioxane	2.5	3.75	1.5	tBuOK	2.5	Al(OiPr)3	Al	no	Ar	10.0	130.0	48.0	30.0	3.0	0	False	inert	2011	1.0	0.6666666666666666
10.1246/bcsj.20150217	neat	1.0	4.0	4.0	KOH	2.0	FeCl3	Fe	no	N2	10.0	130.0	12.0	11.0	1.1	MW	False	inert	2015	2.0	0.5
10.1002/aoc.5970	PhMe	0.5	0.5	1.0	K2CO3	0.5	Cp*IrCNCl	Ir	no	Ar	1.0	110.0	16.0	53.35	53.35	0	False	inert	2020	1.0	1.0
10.1021/acscatal.7b02817	PhMe	0.25	1.0	4.0	tBuOK	0.1875	NiBr2	Ni	Phen (20 mol%)	Ar	10.0	130.0	48.0	65.0	6.5	0	False	inert	2017	0.75	0.1875
10.1246/bcsj.20150217	neat	1.0	4.0	4.0	Cs2CO3	2.0	FeCl3	Fe	no	N2	10.0	130.0	12.0	9.0	0.9	MW	False	inert	2015	2.0	0.5
10.1246/bcsj.20150217	neat	1.0	4.0	4.0	tBuONa	2.0	FeCl3	Fe	no	N2	10.0	130.0	12.0	7.0	0.7	MW	False	inert	2015	2.0	0.5
10.1246/bcsj.20150217	neat	1.0	4.0	4.0	K2CO3	2.0	FeCl3	Fe	no	N2	10.0	130.0	12.0	5.0	0.5	MW	False	inert	2015	2.0	0.5
10.1002/chem.201001848	PhMe	1.5	1.5	1.0	no base	0.0	Au/ZnO	Au	no	N2 5 bar	0.5	120.0	14.0	22.0	44.0	0	False	inert	2010	0.0	0.0
10.1002/adsc.201200732	PhMe	1.0	1.1	1.1	NaHCO3	0.5	IrNHC	Ir	no	N2	1.5	110.0	48.0	80.0	53.333333333333336	0	True	inert	2013	0.5	0.4545454545454545
10.1016/j.tetlet.2016.05.018	p-xylene	0.25	0.25	1.0	no base	0.0	PdCl2 + SnCl2	Pd	no	Air	3.0	140.0	24.0	42.0	14.0	0	False	oxygen	2016	0.0	0.0
10.1016/j.tet.2011.02.075	dioxane	2.5	3.75	1.5	tBuOK	2.5	Fe(acac)3	Fe	no	Ar	10.0	130.0	48.0	1.0	0.1	0	False	inert	2011	1.0	0.6666666666666666
10.1021/acs.orglett.6b01647	PhMe	1.4	1.0	0.7142857142857143	no base	0.0	Co-PNP-pincer	Co	3A MS	Ar	2.0	130.0	16.0	94.0	47.0	0	True	inert	2016	0.0	0.0
10.1039/c9cc04120f	PhMe	1.38	0.9	0.6521739130434784	KOH	0.27	Nano-Fe2O3	Fe	no	Ar	30.0	135.0	24.0	83.0	2.7666666666666666	0	True	inert	2019	0.1956521739130435	0.3
10.1039/c9cc04120f	PhMe	1.38	0.9	0.6521739130434784	KOH	0.27	Nano-Fe2O3	Fe	no	Ar	15.0	135.0	24.0	41.0	2.7333333333333334	0	False	inert	2019	0.1956521739130435	0.3
10.1039/c9cc04120f	PhMe	1.38	0.9	0.6521739130434784	tBuOK	0.27	Nano-Fe2O3	Fe	no	Ar	30.0	135.0	24.0	74.0	2.466666666666667	0	True	inert	2019	0.1956521739130435	0.3
10.1021/acscatal.7b02817	PhMe	0.25	0.5	2.0	tBuOK	0.25	NiBr2	Ni	Phen (20 mol%)	Ar	10.0	130.0	48.0	59.0	5.9	0	False	inert	2017	1.0	0.5
10.1021/acscatal.7b02817	PhMe	0.25	1.0	4.0	tBuOK	0.125	NiBr2	Ni	Phen (20 mol%)	Ar	10.0	130.0	48.0	40.0	4.0	0	False	inert	2017	0.5	0.125
10.1039/c5ra07681a	p-xylene	1.0	1.5	1.5	KOH	0.5	9H-xanthen-9-one		no	Ar	25.0	150.0	4.0	50.0	2.0	0	False	inert	2015	0.5	0.3333333333333333
10.1002/aoc.4704	PhMe	1.0	1.5	1.5	tBuOK	1.0	Ru-benzimidazole(p-cymene)	Ru	no	Ar	1.5	120.0	24.0	45.4	30.266666666666666	0	False	inert	2018	1.0	0.6666666666666666
10.1021/acs.organomet.8b00908	PhF	1.0	1.0	1.0	no base	0.0	C6H6-Se-Ru-N-anthracene-Cl	Ru	no	N2	0.5	100.0	6.0	15.0	30.0	0	False	inert	2019	0.0	0.0
10.1021/acscatal.7b02817	PhMe	0.25	1.0	4.0	tBuOK	0.25	NiCl2*DME	Ni	Phen (20 mol%)	Ar	10.0	130.0	48.0	35.0	3.5	0	False	inert	2017	1.0	0.25
10.1039/c9cc04120f	m-xylene	1.38	0.9	0.6521739130434784	KOH	0.27	Nano-Fe2O3	Fe	no	Ar	30.0	135.0	24.0	59.0	1.9666666666666663	0	False	inert	2019	0.1956521739130435	0.3
10.1039/c9cc04120f	PhMe	1.38	0.9	0.6521739130434784	Cs2CO3	0.27	Nano-Fe2O3	Fe	no	Ar	30.0	135.0	24.0	19.0	0.6333333333333333	0	False	inert	2019	0.1956521739130435	0.3
10.1002/chem.201001848	PhMe	1.5	1.5	1.0	no base	0.0	Au/HAP	Au	no	N2 5 bar	0.5	120.0	14.0	21.0	42.0	0	False	inert	2010	0.0	0.0
10.1002/chem.201001848	PhMe	1.5	1.5	1.0	no base	0.0	Au/MgO	Au	no	N2 5 bar	0.5	120.0	14.0	16.0	32.0	0	False	inert	2010	0.0	0.0
10.1021/acs.organomet.8b00908	DME	1.0	1.0	1.0	no base	0.0	C6H6-Se-Ru-N-anthracene-Cl	Ru	no	N2	0.5	100.0	6.0	15.0	30.0	0	False	inert	2019	0.0	0.0
10.1039/c9cc04120f	PhMe	1.38	0.9	0.6521739130434784	K2CO3	0.27	Nano-Fe2O3	Fe	no	Ar	30.0	135.0	24.0	16.0	0.5333333333333333	0	False	inert	2019	0.1956521739130435	0.3
10.1021/acscatal.7b02817	PhMe	0.25	0.25	1.0	tBuOK	0.25	NiBr2	Ni	Phen (20 mol%)	Ar	10.0	130.0	48.0	29.0	2.9	0	False	inert	2017	1.0	1.0
10.1002/chem.201001848	PhMe	1.5	1.5	1.0	no base	0.0	Au/CeO2	Au	no	N2 5 bar	0.5	120.0	14.0	15.0	30.0	0	False	inert	2010	0.0	0.0
10.1039/c9cc04120f	DCE	1.38	0.9	0.6521739130434784	KOH	0.27	Nano-Fe2O3	Fe	no	Ar	30.0	135.0	24.0	15.0	0.5	0	False	inert	2019	0.1956521739130435	0.3
10.1021/acs.organomet.6b00426	PhMe	1.0	1.0	1.0	no base	0.0	R-Cl2Ru-Ge(tBu)NtBuCPhNtBu	Ru	no	Ar	1.0	110.0	96.0	30.0	30.0	0	False	inert	2016	0.0	0.0
10.1002/chem.201102446	trimethylbenzene	3.4	1.7	0.5	no base	0.0	PhNH2*HCl (5b)		0	Ar	30.0	160.0	15.0	46.0	1.5333333333333334	0	False	inert	2011	0.0	0.0
10.1016/j.poly.2021.115289	PhMe	0.5	0.5	1.0	tBuOK	0.5	IrNHC	Ir	0	Ar	1.0	110.0	12.0	52.0	52.0	0	False	inert	2021	1.0	1.0
10.1021/acscatal.9b02977	PhMe	0.25	0.5	2.0	tBuOK	0.25	Ni(Azo)2	Ni	no	Ar	7.0	130.0	24.0	15.0	2.142857142857143	0	False	inert	2019	1.0	0.5
10.1021/acscatal.8b02530	THF	1.0	1.4	1.4	tBuOK	1.0	Mn-PNP-pincer	Mn	no	Ar	5.0	100.0	18.0	99.0	19.8	0	True	inert	2018	1.0	0.7142857142857143
10.1039/c9cc04120f	DMSO	1.38	0.9	0.6521739130434784	KOH	0.27	Nano-Fe2O3	Fe	no	Ar	30.0	135.0	24.0	13.0	0.4333333333333333	0	False	inert	2019	0.1956521739130435	0.3
10.1021/acscatal.7b02817	dioxane	0.25	1.0	4.0	tBuOK	0.25	NiBr2	Ni	Phen (20 mol%)	Ar	10.0	130.0	48.0	21.0	2.1	0	False	inert	2017	1.0	0.25
10.1002/ejoc.201403636	neat	0.5	0.5	1.0	tBuOK	0.5	C6H6RuCl2	Ru	PTA	Air	2.5	55.0	15.0	73.32	29.328	0	True	oxygen	2015	1.0	1.0
10.1039/c9cc04120f	THF	1.38	0.9	0.6521739130434784	KOH	0.27	Nano-Fe2O3	Fe	no	Ar	30.0	135.0	24.0	12.0	0.4	0	False	inert	2019	0.1956521739130435	0.3
10.1021/acscatal.9b02977	PhMe	0.25	0.25	1.0	tBuOK	0.25	Ni(Azo)2	Ni	no	Ar	7.0	130.0	24.0	10.0	1.4285714285714286	0	False	inert	2019	1.0	1.0
10.1021/ol3001969	PhMe/THF-1:2	0.35	0.35	1.0	tBuOK	0.1	RuPNP complex	Ru	MS 4A	N2	2.5	110.0	24.0	73.0	29.2	0	True	inert	2012	0.2857142857142857	0.2857142857142857
10.1002/chem.201102446	trimethylbenzene	4.0	2.0	0.5	no base	0.0	H3PO4(15)+HCl (2M solution in Et2O) (30)		0	Ar	45.0	160.0	15.0	51.0	1.1333333333333333	0	False	inert	2011	0.0	0.0
10.1039/c9cc04120f	PhMe	1.38	0.9	0.6521739130434784	KOH	0.27	Nano-Fe2O3	Fe	no	Air	30.0	135.0	24.0	0.0	0.0	0	False	oxygen	2019	0.1956521739130435	0.3
10.1039/c5ra07681a	octane	1.0	1.5	1.5	KOH	0.5	9H-xanthen-9-one		no	Ar	25.0	150.0	4.0	27.0	1.08	0	False	inert	2015	0.5	0.3333333333333333
10.1039/c3gc40137e	PhMe	1.0	1.0	1.0	tBuONa	2.0	Fe(II)(Pc)	Fe	no	N2	1.0	140.0	12.0	86.0	86.0	MW	True	inert	2013	2.0	2.0
10.1002/adsc.200700596	diglyme	0.5	0.55	1.1	tBuOK	0.55	[IrCODCl]2	Ir	PNP ligand (2 mol%)	Ar	2.0	110.0	24.0	100.0	50.0	THF stock soln	True	inert	2008	1.1	1.0
10.1002/adsc.200700596	diglyme	1.0	1.0	1.0	tBuOK	1.1	[IrCODCl]2	Ir	PNP ligand (2 mol%)	Ar	2.0	110.0	24.0	98.0	49.0	THF stock soln	True	inert	2008	1.1	1.1
10.1002/adsc.200700596	diglyme	0.5	0.55	1.1	tBuOK	0.55	[IrCODCl]2	Ir	PNP ligand (2 mol%)	Ar	2.0	110.0	24.0	98.0	49.0	THF stock soln	True	inert	2008	1.1	1.0
10.1021/acscatal.7b02817	PhMe	0.25	1.0	4.0	tBuONa	0.25	NiBr2	Ni	Phen (20 mol%)	Ar	10.0	130.0	48.0	10.0	1.0	0	False	inert	2017	1.0	0.25
10.1021/acscatal.7b02817	p-xylene	0.25	1.0	4.0	tBuOK	0.25	NiBr2	Ni	Phen (20 mol%)	Ar	10.0	130.0	48.0	10.0	1.0	0	False	inert	2017	1.0	0.25
10.1021/acs.joc.0c02407	PhMe	1.0	1.2	1.2	tBuOK	1.2	MnCl2	Mn	PPh3	N2	10.0	100.0	20.0	79.0	7.9	0	True	inert	2021	1.2	1.0
10.1002/ejoc.201403636	PhMe	0.5	0.5	1.0	tBuOK	0.5	Ru(COD)Cl2	Ru	PTA	Air	2.5	25.0	15.0	70.84	28.336	0	True	oxygen	2015	1.0	1.0
10.1002/chem.201201845	PhMe	1.0	1.0	1.0	no base	0.0	IrNHC	Ir	AgBF4	Ar	1.0	110.0	1.0	99.0	99.0	0	True	inert	2012	0.0	0.0
10.1002/chem.201101725	p-xylene	1.0	1.0	1.0	no base	0.0	PtCl2	Pt	no	N2	0.25	145.0	24.0	0.0	0.0	0	False	inert	2011	0.0	0.0
10.1080/00958972.2021.1881066	p-xylene	2.0	2.0	1.0	tBuOK	2.0	FeCl2	Fe	NNNligand	N2	2.0	140.0	36.0	50.05	25.025	0	False	inert	2021	1.0	1.0
10.1002/ejoc.201900209	PhMe	0.25	0.25	1.0	no base	0.0	Fe(Knokler's cat) with MeCN	Fe	MS 3A	Air	7.5	140.0	55.0	94.0	12.533333333333331	0	True	oxygen	2019	0.0	0.0
10.1021/ol503587n	p-xylene	0.76	1.52	2.0	no base	0.0	Ph4Cp(O)Fe(CO)3	Fe	Me3NO (=cat mol%)	Ar	10.0	140.0	24.0	98.0	9.8	0	True	inert	2015	0.0	0.0
10.1021/acs.joc.7b01990	p-xylene	1.5	1.0	0.6666666666666666	no base	0.0	Ph4Cp(O)Fe(CO)3	Fe	Me3NO (=cat mol%)	N2	10.0	140.0	16.0	90.0	9.0	0	True	inert	2017	0.0	0.0
10.1002/aoc.5970	PhMe	0.5	0.5	1.0	tBuOK	0.5	Cp*IrCNCl	Ir	no	Ar	1.0	110.0	16.0	48.64	48.64	0	False	inert	2020	1.0	1.0
10.1021/acs.joc.7b01990	neat	2.0	1.0	0.5	no base	0.0	FeC9H8(O)Ph2(CO)3	Fe	Me3NO (9 mol%)	N2	10.0	140.0	16.0	90.0	9.0	0	True	inert	2017	0.0	0.0
10.1002/chem.201001848	PhMe	1.5	1.5	1.0	no base	0.0	Au/SiO2	Au	no	N2 5 bar	0.5	120.0	14.0	6.0	12.0	0	False	inert	2010	0.0	0.0
10.1039/c1ra00560j	p-xylene	2.0	1.0	0.5	no base	0.0	Au/Al2O3	Au	no	N2	1.0	155.0	0.5	3.0	3.0	0	False	inert	2011	0.0	0.0
10.1021/acs.joc.7b01990	PhMe	1.5	1.0	0.6666666666666666	no base	0.0	Ph4Cp(O)Fe(CO)3	Fe	Me3NO (=cat mol%)	N2	10.0	140.0	16.0	87.0	8.7	0	True	inert	2017	0.0	0.0
10.1002/chem.201102446	trimethylbenzene	4.0	2.0	0.5	no base	0.0	HCl (2M solution in Et2O)		0	Ar	30.0	160.0	15.0	23.0	0.7666666666666667	0	False	inert	2011	0.0	0.0
10.1039/c5ra07681a	PhMe	1.0	1.5	1.5	NaOH	0.5	9H-xanthen-9-one		no	Ar	25.0	150.0	4.0	19.0	0.76	0	False	inert	2015	0.5	0.3333333333333333
10.1021/acs.joc.7b01990	THF	1.5	1.0	0.6666666666666666	no base	0.0	Ph4Cp(O)Fe(CO)3	Fe	Me3NO (=cat mol%)	N2	10.0	140.0	16.0	85.0	8.5	0	True	inert	2017	0.0	0.0
10.1021/acs.joc.7b01990	EtOAc	1.5	1.0	0.6666666666666666	no base	0.0	Ph4Cp(O)Fe(CO)3	Fe	Me3NO (=cat mol%)	N2	10.0	140.0	16.0	85.0	8.5	0	True	inert	2017	0.0	0.0
10.1021/acscatal.7b02817	PhMe	0.25	1.0	4.0	K2CO3	0.25	NiBr2	Ni	Phen (20 mol%)	Ar	10.0	130.0	48.0	2.0	0.2	0	False	inert	2017	1.0	0.25
10.1021/acs.joc.7b01990	CyOMe	1.5	1.0	0.6666666666666666	no base	0.0	Ph4Cp(O)Fe(CO)3	Fe	Me3NO (=cat mol%)	N2	10.0	140.0	16.0	70.0	7.0	0	True	inert	2017	0.0	0.0
10.1021/acs.joc.7b01990	Et2O	1.5	1.0	0.6666666666666666	no base	0.0	Ph4Cp(O)Fe(CO)3	Fe	Me3NO (=cat mol%)	N2	10.0	140.0	16.0	66.0	6.6	0	True	inert	2017	0.0	0.0
10.1039/c5ra07681a	mesitylene	1.0	1.5	1.5	KOH	0.5	9H-xanthen-9-one		no	Ar	25.0	150.0	4.0	15.0	0.6	0	False	inert	2015	0.5	0.3333333333333333
10.1002/chem.201001848	neat	100.0	100.0	1.0	no base	0.0	Au/TiO2-VS	Au	no	N2 5 bar	0.0083	180.0	14.0	96.0	11566.265060240965	0	True	inert	2010	0.0	0.0
10.1039/c9gc03351c	H2O/Me-THF=12/1	0.25	0.27	1.08	no base	0.0	Ru3(CO)12	Ru	Ph3CpO, TPGS-750-M (2.5%), NaCl (1%)	no data	3.0	100.0	1.0	84.0	28.0	MW	True	no_data	2019	0.0	0.0
10.1016/j.ica.2021.120294	neat	1.0	1.5	1.5	tBuOK	1.0	Ru-NHC	Ru	0	Ar	2.5	120.0	24.0	69.58	27.832	0	True	inert	2021	1.0	0.6666666666666666
10.1021/acs.organomet.0c00726	DCE	0.55	0.5	0.9090909090909092	no base	0.0	IrNHC	Ir	no	Ar	1.0	110.0	1.0	98.0	98.0	0	True	inert	2021	0.0	0.0
10.1016/j.cclet.2014.07.006	mesitylene	3.28	1.64	0.5	no base	0.0	AlCl3		no	inert	100.0	100.0	12.0	57.0	0.57	0	False	inert	2014	0.0	0.0
10.1002/ejoc.201900209	p-xylene	0.25	0.25	1.0	no base	0.0	Fe(Knokler's cat) with MeCN	Fe	MS 3A	Air	7.5	140.0	55.0	17.0	2.2666666666666666	0	False	oxygen	2019	0.0	0.0
10.1002/chem.201201837	neat	1.0	1.0	1.0	no base	0.0	Au/CeO2	Au	no	N2	0.4	180.0	5.0	85.0	212.5	0	True	inert	2012	0.0	0.0
10.1002/aoc.5970	PhMe	0.5	0.5	1.0	NaOH	0.5	Cp*IrCNCl	Ir	no	Ar	1.0	110.0	16.0	48.0	48.0	0	False	inert	2020	1.0	1.0
10.1021/acs.organomet.6b00426	PhMe	1.0	1.0	1.0	no base	0.0	Cp*-Cl2Ir-Ge(tBu)NtBuCPhNtBu	Ir	no	Ar	1.0	110.0	168.0	95.0	95.0	0	True	inert	2016	0.0	0.0
10.1002/ejoc.201900209	PhMe	0.25	0.25	1.0	no base	0.0	Fe(Knokler's cat) with MeCN	Fe	MS 3A	Air	7.5	140.0	48.0	14.0	1.8666666666666667	0	False	oxygen	2019	0.0	0.0
10.1016/j.tet.2011.02.075	dioxane	2.5	3.75	1.5	tBuOK	2.5	VCl2	V	no	Ar	10.0	130.0	48.0	5.0	0.5	0	False	inert	2011	1.0	0.6666666666666666
10.1021/acs.joc.7b01990	DCM	1.5	1.0	0.6666666666666666	no base	0.0	Ph4Cp(O)Fe(CO)3	Fe	Me3NO (=cat mol%)	N2	10.0	140.0	16.0	0.0	0.0	0	False	inert	2017	0.0	0.0
10.1016/j.apcata.2020.117519	p-xylene	1.1	1.1	1.0	no base	0.0	Fe3O4	Fe	0	N2		154.0	24.0	2.0		0	False	inert	2020	0.0	0.0
10.1039/c1ra00560j	p-xylene	2.0	1.0	0.5	no base	0.0	Cu0.95Fe0.05/Al2O3	Cu	no	N2	1.0	155.0	24.0	82.0	82.0	1 mol% Cu+ Fe	True	inert	2011	0.0	0.0
10.1002/aoc.3720	PhMe	1.0	1.5	1.5	no base	0.0	Fe3O4@SiO2-Ag (SMNP-Ag)	Ag	no	Air?	1.0	100.0	18.0	7.0	7.0	0	False	oxygen	2017	0.0	0.0
10.1039/c1ra00560j	p-xylene	2.0	1.0	0.5	no base	0.0	Fe/Al2O3	Fe	no	N2	1.0	155.0	0.5	0.0	0.0	0	False	inert	2011	0.0	0.0
10.1021/ol3001969	PhMe/THF-1:2	0.35	0.35	1.0	tBuOK	0.05	RuPNP complex	Ru	MS 4A	N2	2.5	110.0	24.0	69.0	27.6	0	True	inert	2012	0.1428571428571428	0.1428571428571428
10.1002/anie.201006660	trimethylbenzene	6.0	3.0	0.5	no base	0.0	FeBr3 / prolinone	Fe	Cp*H (5mol%)	Ar	3.0	160.0	24.0	94.0	31.33333333333333	0	True	inert	2011	0.0	0.0
10.1002/anie.201006660	trimethylbenzene	6.0	3.0	0.5	no base	0.0	FeBr3 / prolinone	Fe	Cp*H (5mol%)	Ar	3.0	160.0	18.0	82.0	27.33333333333333	0	True	inert	2011	0.0	0.0
10.1016/j.poly.2019.114234	neat	1.0	1.5	1.5	tBuOK	1.0	Ru-NHC (3b)	Ru	no	Ar	2.5	120.0	24.0	68.6	27.44	0	True	inert	2019	1.0	0.6666666666666666
10.1002/anie.201006660	trimethylbenzene	6.0	3.0	0.5	no base	0.0	FeBr3 / prolinone	Fe	no	Ar	3.0	160.0	18.0	71.0	23.666666666666668	0	True	inert	2011	0.0	0.0
10.1039/c5ra07681a	dioxane	1.0	1.5	1.5	KOH	0.5	9H-xanthen-9-one		no	Ar	25.0	150.0	4.0	5.0	0.2	0	False	inert	2015	0.5	0.3333333333333333
10.1021/acs.organomet.6b00426	PhMe	1.0	1.0	1.0	no base	0.0	Cp*-Cl2Ir-Ge(tBu)NtBuCPhNtBu	Ir	no	Ar	1.0	110.0	96.0	76.0	76.0	0	True	inert	2016	0.0	0.0
10.1002/cctc.201700678	H2O	1.0	1.0	1.0	no base	0.0	Cp*IrCl2NHC(CH2CONEt2)2	Ir	no	N2	0.5	110.0	24.0	38.0	76.0	0	False	inert	2017	0.0	0.0
10.1021/acscatal.7b02817	PhMe	0.25	1.0	4.0	tBuONa	0.25	NiCl2	Ni	Phen (20 mol%)	Ar	10.0	130.0	48.0	1.0	0.1	0	False	inert	2017	1.0	0.25
10.1002/cctc.202100635	octane	0.5	0.75	1.5	tBuOK	0.5	Mn@NrGO	Mn	no	Ar	8.0	100.0	24.0	59.0	7.375	0	False	inert	2021	1.0	0.6666666666666666
10.1002/adsc.200700596	diglyme	1.0	1.0	1.0	tBuOK	1.0	[IrCODCl]2	Ir	PNP ligand (2 mol%)	Ar	2.0	110.0	24.0	90.0	45.0	THF stock soln	True	inert	2008	1.0	1.0
10.1021/acs.organomet.0c00726	DCE	0.55	0.5	0.9090909090909092	no base	0.0	IrNHC	Ir	no	Ar	1.0	110.0	1.0	60.0	60.0	0	False	inert	2021	0.0	0.0
10.1021/acscatal.7b02817	PhMe	0.25	1.0	4.0	K3PO4	0.25	NiBr2	Ni	Phen (20 mol%)	Ar	10.0	130.0	48.0	1.0	0.1	0	False	inert	2017	1.0	0.25
10.1016/j.tet.2011.02.075	dioxane	2.5	3.75	1.5	tBuOK	2.5	NiCl2	Ni	no	Ar	10.0	130.0	48.0	1.0	0.1	0	False	inert	2011	1.0	0.6666666666666666
10.1002/anie.201006660	trimethylbenzene	6.0	3.0	0.5	no base	0.0	FeCl3 / prolinone	Fe	Cp*H (5mol%)	Ar	3.0	160.0	18.0	55.0	18.33333333333333	0	False	inert	2011	0.0	0.0
10.1021/acscatal.7b02817	PhMe	0.25	1.0	4.0	tBuONa	0.25	NiCl2*DME	Ni	Phen (20 mol%)	Ar	10.0	130.0	48.0	0.0	0.0	0	False	inert	2017	1.0	0.25
10.1002/anie.201006660	trimethylbenzene	6.0	3.0	0.5	no base	0.0	FeBr3	Fe	no	Ar	3.0	160.0	18.0	41.0	13.666666666666666	0	False	inert	2011	0.0	0.0
10.1002/chem.201102446	trimethylbenzene	4.0	2.0	0.5	no base	0.0	H3PO4		0	Ar	30.0	160.0	15.0	0.9	0.03	0	False	inert	2011	0.0	0.0
10.1039/c5ra07681a	PhMe	1.0	1.5	1.5	K2CO3	0.5	9H-xanthen-9-one		no	Ar	25.0	150.0	4.0	0.0	0.0	0	False	inert	2015	0.5	0.3333333333333333
10.1039/c5ra07681a	PhMe	1.0	1.5	1.5	Na2CO3	0.5	9H-xanthen-9-one		no	Ar	25.0	150.0	4.0	0.0	0.0	0	False	inert	2015	0.5	0.3333333333333333
10.1039/c5ra07681a	MeCN	1.0	1.5	1.5	KOH	0.5	9H-xanthen-9-one		no	Ar	25.0	150.0	4.0	0.0	0.0	0	False	inert	2015	0.5	0.3333333333333333
10.1039/c5ra07681a	THF	1.0	1.5	1.5	KOH	0.5	9H-xanthen-9-one		no	Ar	25.0	150.0	4.0	0.0	0.0	THF ring opening	False	inert	2015	0.5	0.3333333333333333
10.1039/d1nj01539g	neat	1.0	1.5	1.5	tBuOK	1.0	Rubenzimidazole	Ru	no	Ar	2.5	120.0	24.0	65.34	26.136000000000003	0	True	inert	2021	1.0	0.6666666666666666
10.1039/c8gc02298d	H2O	0.5	0.5	1.0	no base	0.0	Cp*Ir(imidazole)(pyridineOH)Cl 8а	Ir	no	N2	1.0	110.0	24.0	59.8062	59.8062	0	False	inert	2018	0.0	0.0
10.1002/adsc.200700596	diglyme	0.5	0.5	1.0	tBuOK	0.5	[IrCODCl]2	Ir	PNP ligand (2 mol%)	Ar	2.0	110.0	24.0	86.0	43.0	THF stock soln	True	inert	2008	1.0	1.0
10.1016/j.tetlet.2016.05.018	p-xylene	0.25	0.25	1.0	no base	0.0	Pd(PPh3)2ClSnCl3	Pd	no	Air	3.0	140.0	24.0	20.0	6.666666666666667	0	False	oxygen	2016	0.0	0.0
10.1016/j.tetlet.2016.05.018	PhMe	0.25	0.25	1.0	no base	0.0	Pd(COD)ClSnCl3	Pd	no	Air	3.0	140.0	24.0	0.0	0.0	0	False	oxygen	2016	0.0	0.0
10.1016/j.tetlet.2014.05.068	anisole	1.2	0.4	0.3333333333333333	no base	0.0	ReH7(Pcy3)2	Re	no	Ar	10.0	150.0	24.0	0.0	0.0	0	False	inert	2014	0.0	0.0
10.1016/j.tetlet.2014.05.068	anisole	1.2	0.4	0.3333333333333333	no base	0.0	ReH7(Pcy3)2	Re	no	Air	10.0	150.0	24.0	0.0	0.0	0	False	oxygen	2014	0.0	0.0
10.1016/j.tetlet.2014.05.068	anisole	1.2	0.4	0.3333333333333333	no base	0.0	ReH7(Pcy3)2	Re	no	H2	10.0	150.0	24.0	0.0	0.0	0	False	inert	2014	0.0	0.0
10.1016/j.tetlet.2014.05.068	anisole	1.2	0.4	0.3333333333333333	no base	0.0	ReH7(dppe)	Re	no	CO	10.0	150.0	24.0	0.0	0.0	0	False	inert	2014	0.0	0.0
10.1016/j.tetlet.2014.05.068	anisole	1.2	0.4	0.3333333333333333	no base	0.0	ReH7(dppf)	Re	no	CO	10.0	150.0	24.0	0.0	0.0	0	False	inert	2014	0.0	0.0
10.1016/j.tetlet.2014.05.068	MeCN	1.2	0.4	0.3333333333333333	no base	0.0	ReH7(Pcy3)2	Re	no	CO	10.0	150.0	24.0	0.0	0.0	0	False	inert	2014	0.0	0.0
10.1002/chem.201201837	CF3Ph/dodecane	1.0	1.0	1.0	no base	0.0	Au/CeO2	Au	no	N2	0.6	180.0	5.0	90.0	150.0	0	True	inert	2012	0.0	0.0
10.1039/c1gc16118k	PhMe	5.0	5.0	1.0	no base	0.0	Au/TiO2	Au	no	inert	0.9	180.0	3.0	96.0	106.66666666666666	flow reactor	True	inert	2011	0.0	0.0
10.1016/j.catcom.2017.03.007	PhMe	1.0	2.0	2.0	tBuOK	1.0	[Ru(COD)Cl2]n	Ru	dppe	N2	1.0	100.0	6.0	25.56	25.56	0	False	inert	2017	1.0	0.5
10.1002/ejoc.201403636	PhMe	0.5	0.5	1.0	tBuOK	0.5	Ru(COD)Cl2	Ru	PTA	Air	2.5	85.0	15.0	60.48	24.192	0	False	oxygen	2015	1.0	1.0
10.1039/d1ob00362c	PhMe	1.0	1.0	1.0	tBuONa	1.0	RuPNHC	Ru	no	Ar	0.5	110.0	2.0	12.0	24.0	0	False	inert	2021	1.0	1.0
10.1002/ejic.201900191	neat	1.0	1.5	1.5	tBuOK	1.5	Ru(NHC)C6H4OMe (2a)	Ru	no	Ar	4.0	120.0	24.0	96.0	24.0	0	True	inert	2019	1.5	1.0
10.1016/j.ica.2015.01.002	PhMe	2.0	2.0	1.0	K2CO3	4.0	Ru-hydrazon (PPh3)2COH	Ru	no	no data	0.5	120.0	16.0	12.0	24.0	0	False	no_data	2015	2.0	2.0
10.1016/j.poly.2014.12.015	PhMe	2.0	2.0	1.0	NaOH	4.0	Copper(I) complex	Cu	no	Air?	0.8	120.0	12.0	72.0	90.0	0	True	oxygen	2015	2.0	2.0
10.1021/jo200559h	PhMe	1.5	1.0	0.6666666666666666	tBuOK	1.3	Ru(OH)3-Fe3O4	Ru	no	Ar	1.3	130.0	48.0	31.0	23.846153846153847	0	False	inert	2011	0.8666666666666667	1.3
10.1021/ol3001969	PhMe/THF-1:2	0.35	0.35	1.0	K2CO3	0.1	RuPNP complex	Ru	MS 4A	N2	2.5	110.0	24.0	59.0	23.6	0	False	inert	2012	0.2857142857142857	0.2857142857142857
10.1002/adsc.201500562	PhMe	1.0	1.05	1.05	KOH	0.15	[Ru(p-cymene)Cl2]2	Ru	Ph2PNMe(CH2)3NMePPh2 (1,25 mol%)	Air	1.25	120.0	12.0	29.0	23.2	0	False	oxygen	2015	0.15	0.1428571428571428
10.1039/d1nj01539g	neat	1.0	1.5	1.5	tBuOK	1.0	Rubenzimidazole	Ru	no	Ar	2.5	120.0	24.0	56.84	22.736	0	False	inert	2021	1.0	0.6666666666666666
10.1002/ejoc.201403636	PhMe	0.5	0.5	1.0	tBuOK	0.25	C6H6RuCl2	Ru	PTA	Air	2.5	55.0	15.0	56.32	22.528	0	False	oxygen	2015	0.5	0.5
10.1039/c1ra00560j	p-xylene	2.0	1.0	0.5	no base	0.0	Pt/Al2O3	Pt	no	N2	1.0	155.0	0.5	2.0	2.0	0	False	inert	2011	0.0	0.0
10.1002/adsc.201600141	THF	1.1	1.0	0.9090909090909092	tBuONa	1.2	[RuCp*Cl2]n	Ru	benzotriazoleCH2C(O)NHCH(Me)COOMe	N2	2.0	66.0	48.0	45.0	22.5	0	False	inert	2016	1.0909090909090908	1.2
10.1002/cctc.201700678	H2O	1.0	1.0	1.0	no base	0.0	Cp*IrCl2NHC(CH2CONEt2)2	Ir	no	N2	1.0	110.0	24.0	57.0	57.0	0	False	inert	2017	0.0	0.0
10.1002/chem.201001848	PhMe	1.5	1.5	1.0	no base	0.0	TiO2 (P25)		no	N2 5 bar	0.5	120.0	14.0	0.0	0.0	0	False	inert	2010	0.0	0.0
10.1002/aoc.3720	DMF	1.0	1.5	1.5	KOH	0.2	Fe3O4@SiO2-Ag (SMNP-Ag)	Ag	no	Air?	1.0	100.0	18.0	6.0	6.0	0	False	oxygen	2017	0.2	0.1333333333333333
10.1002/aoc.3720	H2O	1.0	1.5	1.5	KOH	0.2	Fe3O4@SiO2-Ag (SMNP-Ag)	Ag	no	Air?	1.0	100.0	18.0	0.0	0.0	0	False	oxygen	2017	0.2	0.1333333333333333
10.1177/1747519821989963	PhMe	0.75	0.5	0.6666666666666666	NaOH	1.0	Ag@MnO2	Ag	0	Air	0.9	110.0	12.0	88.0	97.77777777777776	0	True	oxygen	2021	1.3333333333333333	2.0
10.1002/chem.201001915	neat	2.0	10.0	5.0	K2CO3	0.4	MoO3	Mo	no	Ar	4.5	140.0	12.0	0.0	0.0	0	False	inert	2010	0.2	0.04
10.1016/j.tet.2007.11.083	PhMe	1.0	1.0	1.0	Li2CO3	0.01	Cp*IrCl2	Ir	no	Ar	1.0	110.0	17.0	40.0	40.0	0	False	inert	2007	0.01	0.01
10.1021/acs.organomet.6b00426	PhMe	1.0	1.0	1.0	no base	0.0	Cp*-Cl2Ir-Ge(tBu)NtBuCPhNtBu	Ir	no	Ar	1.0	110.0	48.0	52.0	52.0	0	False	inert	2016	0.0	0.0
10.1002/adsc.200700596	diglyme	0.5	0.5	1.0	tBuOK	0.5	[IrCODCl]2	Ir	PNP ligand (2 mol%)	Ar	2.0	110.0	24.0	79.0	39.5	THF stock soln	True	inert	2008	1.0	1.0
10.1002/adsc.200700596	diglyme	1.0	1.0	1.0	tBuOK	0.5	[IrCODCl]2	Ir	PNP ligand (2 mol%)	Ar	2.0	110.0	24.0	79.0	39.5	THF stock soln	True	inert	2008	0.5	0.5
10.1016/j.poly.2021.115289	PhMe	0.5	0.5	1.0	tBuOK	0.5	CpIrCl2	Ir	0	Ar	1.0	110.0	12.0	39.0	39.0	0	False	inert	2021	1.0	1.0
10.1002/cctc.201700678	H2O	1.0	1.0	1.0	no base	0.0	Cp*IrCl2NHC(CH2CONEt2)2	Ir	no	N2	2.0	110.0	16.0	99.0	49.5	0	True	inert	2017	0.0	0.0
10.1002/adsc.200700596	diglyme	0.5	0.5	1.0	tBuOK	0.55	[IrCODCl]2	Ir	PNP ligand (2 mol%)	Ar	2.0	110.0	24.0	75.0	37.5	THF stock soln	True	inert	2008	1.1	1.1
10.1002/aoc.4704	PhMe	1.0	1.5	1.5	tBuOK	1.0	Ru-benzimidazole(p-cymene)	Ru	no	Ar	2.5	120.0	24.0	55.7	22.28	0	False	inert	2018	1.0	0.6666666666666666
10.1002/aoc.4704	PhMe	1.0	1.5	1.5	tBuOK	1.0	Ru-benzimidazole(p-cymene)	Ru	no	Ar	2.5	120.0	24.0	55.68	22.272	0	False	inert	2018	1.0	0.6666666666666666
10.1002/ejic.201701479	PhMe	1.1	1.0	0.9090909090909092	tBuOK	2.5	Ru(NHC(CH2)2OMeCl2	Ru	no	Ar	2.5	120.0	16.0	55.2	22.08	0	False	inert	2018	2.2727272727272725	2.5
10.1021/acs.organomet.6b00426	PhMe	1.0	1.0	1.0	no base	0.0	R-Cl2Ru-Ge(tBu)NtBuCPhNtBu	Ru	no	Ar	1.0	110.0	48.0	22.0	22.0	0	False	inert	2016	0.0	0.0
10.1039/d1nj01539g	neat	1.0	1.5	1.5	tBuOK	1.0	Rubenzimidazole	Ru	no	Ar	2.5	120.0	24.0	54.32	21.728	0	False	inert	2021	1.0	0.6666666666666666
10.1016/j.poly.2019.114234	neat	1.0	1.5	1.5	tBuOK	1.0	Ru-NHC (3с)	Ru	no	Ar	2.5	120.0	24.0	54.2	21.68	0	False	inert	2019	1.0	0.6666666666666666
10.1016/j.tet.2011.02.075	dioxane	2.5	3.75	1.5	KOH	2.5	Cu(Oac)2	Cu	no	Ar	1.0	130.0	48.0	95.0	95.0	0	True	inert	2011	1.0	0.6666666666666666
10.1021/acs.organomet.0c00727	benzene	0.28	0.25	0.8928571428571428	tBuOK	0.0	CoPPPNCl	Co	no	N2	3.0	85.0	24.0	72.0	24.0	0	True	inert	2021	0.0	0.0
10.1021/acs.organomet.0c00727	THF	0.28	0.25	0.8928571428571428	tBuOK	0.0	CoPPPNCl	Co	no	N2	3.0	85.0	24.0	48.0	16.0	0	False	inert	2021	0.0	0.0
10.1021/acs.organomet.0c00727	PhMe	0.28	0.25	0.8928571428571428	tBuOK	0.0625	CoPPPNCl	Co	no	N2	3.0	85.0	24.0	47.0	15.666666666666666	0	False	inert	2021	0.2232142857142857	0.25
10.1021/acs.organomet.0c00727	dioxane	0.28	0.25	0.8928571428571428	tBuOK	0.0	CoPPPNCl	Co	no	N2	3.0	85.0	24.0	35.0	11.666666666666666	0	False	inert	2021	0.0	0.0
10.1021/acscatal.7b02817	PhMe	0.25	1.0	4.0	tBuONa	0.25	Ni(acac)2	Ni	Phen (20 mol%)	Ar	10.0	130.0	48.0	0.0	0.0	0	False	inert	2017	1.0	0.25
10.1021/acscatal.7b02817	PhMe	0.25	1.0	4.0	tBuONa	0.25	Ni(cod)2	Ni	Phen (20 mol%)	Ar	10.0	130.0	48.0	0.0	0.0	0	False	inert	2017	1.0	0.25
10.1021/acscatal.7b02817	PhMe	0.25	1.0	4.0	Na2CO3	0.25	NiBr2	Ni	Phen (20 mol%)	Ar	10.0	130.0	48.0	0.0	0.0	0	False	inert	2017	1.0	0.25
10.1021/acscatal.7b02817	PhMe	0.25	1.0	4.0	Cs2CO3	0.25	NiBr2	Ni	Phen (20 mol%)	Ar	10.0	130.0	48.0	0.0	0.0	0	False	inert	2017	1.0	0.25
10.1021/acscatal.7b02817	PhMe	0.25	1.0	4.0	Pyridine	0.25	NiBr2	Ni	Phen (20 mol%)	Ar	10.0	130.0	48.0	0.0	0.0	0	False	inert	2017	1.0	0.25
10.1021/acscatal.7b02817	PhMe	0.25	1.0	4.0	Et3N	0.25	NiBr2	Ni	Phen (20 mol%)	Ar	10.0	130.0	48.0	0.0	0.0	0	False	inert	2017	1.0	0.25
10.1021/acscatal.7b02817	nBuOH	0.25	1.0	4.0	tBuOK	0.25	NiBr2	Ni	Phen (20 mol%)	Ar	10.0	130.0	48.0	0.0	0.0	0	False	inert	2017	1.0	0.25
10.1021/acscatal.7b02817	DMA	0.25	1.0	4.0	tBuOK	0.25	NiBr2	Ni	Phen (20 mol%)	Ar	10.0	130.0	48.0	0.0	0.0	0	False	inert	2017	1.0	0.25
10.1021/acscatal.7b02817	DMF	0.25	1.0	4.0	tBuOK	0.25	NiBr2	Ni	Phen (20 mol%)	Ar	10.0	130.0	48.0	0.0	0.0	0	False	inert	2017	1.0	0.25
10.1002/chem.201203417	p-xylene	1.0	1.0	1.0	no base	0.0	NiCuFeOx	Ni	no	Ar		144.0	24.0	94.0		0	True	inert	2013	0.0	0.0
10.1021/cs4001267	p-xylene	1.0	1.2	1.2	no base	0.0	Ni/θ-Al2O3	Ni	no	N2	1.0	144.0	3.0	99.0	99.0	0	True	inert	2013	0.0	0.0
10.1021/acscatal.9b02977	PhMe	0.25	1.0	4.0	K2CO3	0.25	Ni(Azo)2	Ni	no	Ar	7.0	130.0	24.0	0.0	0.0	0	False	inert	2019	1.0	0.25
10.1021/acscatal.9b02977	PhMe	0.25	1.0	4.0	KOH	0.25	Ni(Azo)2	Ni	no	Ar	7.0	130.0	24.0	0.0	0.0	0	False	inert	2019	1.0	0.25
10.1002/anie.201006660	trimethylbenzene	6.0	3.0	0.5	no base	0.0	FeBr3	Fe	Cp*H (5mol%)	Ar	3.0	160.0	18.0	30.0	10.0	0	False	inert	2011	0.0	0.0
10.1021/acs.organomet.0c00727	PhMe	0.28	0.25	0.8928571428571428	tBuOK	0.01875	CoPPPNCl	Co	no	N2	3.0	85.0	24.0	4.0	1.3333333333333333	0	False	inert	2021	0.0669642857142857	0.075
10.1021/acs.organomet.0c00727	PhMe	0.28	0.25	0.8928571428571428	K2CO3	0.0	CoPPPNCl	Co	no	N2	3.0	85.0	24.0	2.0	0.6666666666666666	0	False	inert	2021	0.0	0.0
10.1021/acs.organomet.0c00727	PhMe	0.28	0.25	0.8928571428571428	tBuOK	0.0	CoPPPNCl	Co	no	N2	3.0	85.0	24.0	0.0	0.0	0	False	inert	2021	0.0	0.0
10.1021/acs.orglett.5b03461	dioxane	0.6	0.5	0.8333333333333334	no base	0.0	Co-PNP-pincer	Co	4A MS	Ar	2.0	100.0	48.0	66.0	33.0	0	True	inert	2015	0.0	0.0
10.1055/s-0036-1589064	PhMe	0.25	0.27	1.08	tBuOK	0.275	CoCl2*6H2O	Co	PPh3 (10 mol%)	Ar	5.0	100.0	18.0	55.0	11.0	0	False	inert	2017	1.1	1.0185185185185186
10.1055/s-0036-1589064	octane	0.25	0.27	1.08	tBuOK	0.275	CoCl2*6H2O	Co	PPh3 (10 mol%)	Ar	5.0	100.0	18.0	44.0	8.8	0	False	inert	2017	1.1	1.0185185185185186
10.1055/s-0036-1589064	PhMe	0.25	0.27	1.08	tBuOK	0.275	CoCl2	Co	PPh3 (10 mol%)	Ar	5.0	100.0	18.0	40.0	8.0	0	False	inert	2017	1.1	1.0185185185185186
10.1055/s-0036-1589064	THF	0.25	0.27	1.08	tBuOK	0.275	CoCl2*6H2O	Co	PPh3 (10 mol%)	Ar	5.0	100.0	18.0	32.0	6.4	0	False	inert	2017	1.1	1.0185185185185186
10.1021/acs.joc.0c02407	mesitylene	1.0	1.2	1.2	tBuOK	1.2	MnCl2	Mn	PPh3	N2	10.0	100.0	20.0	62.0	6.2	0	False	inert	2021	1.2	1.0
10.1021/acs.joc.0c02407	PhMe	1.0	1.2	1.2	tBuOK	1.2	MnCl2	Mn	P(Mes)3	N2	10.0	100.0	20.0	59.0	5.9	0	False	inert	2021	1.2	1.0
10.1021/acs.joc.0c02407	m-xylene	1.0	1.2	1.2	tBuOK	1.2	MnCl2	Mn	PPh3	N2	10.0	100.0	20.0	57.0	5.7	0	False	inert	2021	1.2	1.0
10.1021/acs.joc.0c02407	PhMe	1.0	1.2	1.2	tBuOK	1.2	MnCl2	Mn	P(tol)3	N2	10.0	100.0	20.0	51.0	5.1	0	False	inert	2021	1.2	1.0
10.1021/acs.joc.0c02407	PhMe	1.0	1.2	1.2	tBuOK	1.2	MnCl2	Mn	PEt3	N2	10.0	100.0	20.0	45.0	4.5	0	False	inert	2021	1.2	1.0
10.1021/acs.joc.0c02407	PhMe	1.0	1.2	1.2	tBuOK	1.2	MnBr2	Mn	PPh3	N2	10.0	100.0	20.0	40.0	4.0	0	False	inert	2021	1.2	1.0
10.1021/acs.joc.0c02407	PhMe	1.0	1.2	1.2	tBuOK	1.2	MnCl2	Mn	no	N2	10.0	100.0	20.0	34.0	3.4	0	False	inert	2021	1.2	1.0
10.1021/acs.joc.0c02407	PhMe	1.0	1.2	1.2	tBuOK	1.2	Mn(Oac)2	Mn	PPh3	N2	10.0	100.0	20.0	32.0	3.2	0	False	inert	2021	1.2	1.0
10.1021/acs.joc.0c02407	PhMe	1.0	1.2	1.2	tBuONa	1.2	MnCl2	Mn	PPh3	N2	10.0	100.0	20.0	32.0	3.2	0	False	inert	2021	1.2	1.0
10.1021/acs.joc.0c02407	PhMe	1.0	1.2	1.2	K3PO4	1.2	MnCl2	Mn	PPh3	N2	10.0	100.0	20.0	31.0	3.1	0	False	inert	2021	1.2	1.0
10.1021/acs.joc.0c02407	PhMe	1.0	1.2	1.2	tBuOK	1.2	MnCl2(H2O)4	Mn	PPh3	N2	10.0	100.0	20.0	28.0	2.8	0	False	inert	2021	1.2	1.0
10.1021/acs.joc.0c02407	PhMe	1.0	1.2	1.2	tBuOK	1.2	Mn(acac)2	Mn	PPh3	N2	10.0	100.0	20.0	27.0	2.7	0	False	inert	2021	1.2	1.0
10.1002/ejic.201701479	PhMe	1.1	1.0	0.9090909090909092	tBuOK	2.5	Ru(NHC(CH2)2OMeCl2	Ru	no	Ar	2.5	90.0	24.0	54.0	21.6	0	False	inert	2018	2.2727272727272725	2.5
10.1039/d1nj01539g	neat	1.0	1.5	1.5	tBuOK	1.0	Rubenzimidazole	Ru	no	Ar	2.5	120.0	24.0	53.35	21.34	0	False	inert	2021	1.0	0.6666666666666666
10.1016/j.catcom.2017.03.007	PhMe	1.0	2.0	2.0	tBuOK	1.0	[Ru(COD)Cl2]n	Ru	dppb	N2	1.0	100.0	6.0	21.0	21.0	0	False	inert	2017	1.0	0.5
10.1002/adsc.201600141	PhMe	1.1	1.0	0.9090909090909092	Na2CO3	1.2	[RuCp*Cl2]n	Ru	benzotriazoleCH2C(O)NHCH(Me)COOMe	N2	2.0	110.0	48.0	41.0	20.5	0	False	inert	2016	1.0909090909090908	1.2
10.1002/adsc.201300061	PhMe	1.0	1.0	1.0	KOH	1.0	Rh(acac)3	Rh	DABCO (0.5 mmol)	N2	1.0	110.0	14.0	95.0	95.0	0	True	inert	2013	1.0	1.0
10.1016/j.tetlet.2016.05.018	DCE	0.25	0.25	1.0	no base	0.0	Pd(COD)ClSnCl3	Pd	no	Air	3.0	140.0	24.0	0.0	0.0	0	False	oxygen	2016	0.0	0.0
10.1016/j.tetlet.2016.05.018	H2O	0.25	0.25	1.0	no base	0.0	Pd(COD)ClSnCl3	Pd	no	Air	3.0	140.0	24.0	0.0	0.0	0	False	oxygen	2016	0.0	0.0
10.1021/acs.joc.0c02407	PhMe	1.0	1.2	1.2	tBuOK	1.2	MnCl2	Mn	PCy3*HBF4	N2	10.0	100.0	20.0	23.0	2.3	0	False	inert	2021	1.2	1.0
10.1021/acs.joc.0c02407	PhMe	1.0	1.2	1.2	tBuOK	1.2	MnCl2	Mn	PtBu3HBF4	N2	10.0	100.0	20.0	22.0	2.2	0	False	inert	2021	1.2	1.0
10.1021/acs.joc.9b00717	PhMe	1.0	1.5	1.5	no base	0.0	SmI2	Sm	no	Ar	3.0	140.0	1.0	0.0	0.0	MW	False	inert	2019	0.0	0.0
10.1002/ejoc.202000229	PhMe	2.0	1.0	0.5	no base	0.0	Fe(OTf)2	Fe	no	air	5.0	160.0	2.0	39.0	7.8	microwave	False	oxygen	2020	0.0	0.0
10.1021/acs.organomet.0c00233	neat	1.0	1.0	1.0	tBuONa	1.0	NiNNN	Ni	no	Ar	0.02	140.0	72.0	47.0	2350.0	0	False	inert	2020	1.0	1.0
10.1021/acs.organomet.0c00233	dioxane	1.0	1.0	1.0	tBuONa	0.75	NiNNN	Ni	no	Ar	0.02	140.0	72.0	45.0	2250.0	0	False	inert	2020	0.75	0.75
10.1021/acs.organomet.0c00233	neat	1.0	1.0	1.0	tBuONa	0.75	NiNNN	Ni	no	Ar	0.02	140.0	72.0	43.0	2150.0	0	False	inert	2020	0.75	0.75
10.1016/j.poly.2019.114234	PhMe	1.0	1.5	1.5	tBuOK	0.5	Ru-NHC (3e)	Ru	no	Ar	2.5	120.0	24.0	50.44	20.176	0	False	inert	2019	0.5	0.3333333333333333
10.1007/s11243-019-00313-7	PhMe	1.0	1.0	1.0	tBuOK	0.5	Ru-NHC(p-cymene)Ar (2c)	Ru	no	Ar	2.5	120.0	24.0	50.44	20.176	0	False	inert	2019	0.5	0.5
10.1016/j.poly.2019.114234	PhMe	1.0	1.5	1.5	tBuOK	0.5	Ru-NHC (3e)	Ru	no	Ar	2.5	120.0	24.0	50.4	20.16	0	False	inert	2019	0.5	0.3333333333333333
10.1002/chem.201102446	trimethylbenzene	2.8	1.4	0.5	no base	0.0	((PhNH)2P=N)3 (5) PhNH2*HCl (30)		0	Ar	35.0	160.0	15.0	81.0	2.3142857142857145	0	True	inert	2011	0.0	0.0
10.1021/acs.organomet.0c00233	PhMe	1.0	1.0	1.0	tBuONa	0.75	NiNNN	Ni	no	Ar	0.02	140.0	72.0	42.0	2100.0	0	False	inert	2020	0.75	0.75
10.1021/acs.organomet.8b00908	PhMe	1.0	1.0	1.0	no base	0.0	C6H6-Se-Ru-N-anthracene-Cl	Ru	no	N2	0.5	50.0	6.0	10.0	20.0	0	False	inert	2019	0.0	0.0
10.1039/c4ra15398g	neat	1.0	1.2	1.2	no base	0.0	RuNHC	Ru	no	Ar	5.0	130.0	18.0	99.0	19.8	0	True	inert	2014	0.0	0.0
10.1007/s11243-019-00313-7	PhMe	1.0	1.0	1.0	KOH	0.5	Ru-NHC(p-cymene)Ar (2c)	Ru	no	Ar	1.0	100.0	15.0	19.24	19.24	0	False	inert	2019	0.5	0.5
10.1021/jo102521a	neat	3.0	1.0	0.3333333333333333	no base	0.0	[Ru(p-cymene)Cl2]2	Ru	DPEphos (5 mol%)	N2	5.0	115.0	2.0	91.0	18.2	MW	True	inert	2011	0.0	0.0
10.1016/j.poly.2019.114234	PhMe	1.0	1.5	1.5	KOH	1.0	Ru-NHC (3e)	Ru	no	Ar	1.0	100.0	15.0	18.0	18.0	0	False	inert	2019	1.0	0.6666666666666666
10.1016/j.poly.2019.114234	PhMe	1.0	1.5	1.5	KOH	1.0	Ru-NHC (3e)	Ru	no	Ar	1.0	100.0	15.0	18.0	18.0	0	False	inert	2019	1.0	0.6666666666666666
10.1021/acs.organomet.6b00426	PhMe	1.0	1.0	1.0	no base	0.0	R-Cl2Ru-Ge(tBu)NtBuCPhNtBu	Ru	no	Ar	1.0	110.0	24.0	18.0	18.0	0	False	inert	2016	0.0	0.0
10.1021/acscatal.5b00588	neat	1.0	1.2	1.2	NaHCO3	0.2	RuNHC	Ru	no	Ar	5.0	130.0	24.0	89.0	17.8	0	True	inert	2015	0.2	0.1666666666666666
10.1016/j.jcat.2009.01.020	mesitylene	0.25	0.38	1.52	no base	0.0	Ru(OH)x/Al2O3	Ru	no	Ar	5.0	132.0	11.0	89.0	17.8	0	True	inert	2009	0.0	0.0
10.1002/ejoc.201403636	PhMe	0.5	0.5	1.0	tBuOK	0.25	C6H6RuCl2	Ru	PPh2(CH2)8PPh2	Air	2.5	55.0	15.0	44.0	17.6	0	False	oxygen	2015	0.5	0.5
10.1002/adsc.201500562	PhMe	1.0	1.05	1.05	no base	0.0	[Ru(p-cymene)Cl2]2	Ru	Ph2PNMe(CH2)3NMePPh2 (0,625 mol%)	Ar	1.25	120.0	12.0	22.0	17.6	0	False	inert	2015	0.0	0.0
10.1002/adsc.201600141	PhMe	1.1	1.0	0.9090909090909092	tBuONa	1.2	[RuCp*Cl2]n	Ru	no	N2	2.0	110.0	48.0	35.0	17.5	0	False	inert	2016	1.0909090909090908	1.2
10.1039/c4ra15398g	neat	1.0	1.2	1.2	no base	0.0	RuNHC	Ru	PPh3 (5 mol%)	Ar	5.0	130.0	6.0	87.0	17.4	0	True	inert	2014	0.0	0.0
10.1002/ejic.201701479	PhMe	1.1	1.0	0.9090909090909092	tBuOK	2.5	Ru(NHC(CH2)2OMeCl2	Ru	no	Ar	5.0	120.0	24.0	85.0	17.0	0	True	inert	2018	2.2727272727272725	2.5
10.1021/jo200559h	dioxane	1.5	1.0	0.6666666666666666	KOH	1.3	Ru(OH)3-Fe3O4	Ru	no	Ar	1.3	130.0	24.0	22.0	16.923076923076923	0	False	inert	2011	0.8666666666666667	1.3
10.1002/aoc.4704	PhMe	1.0	1.5	1.5	K2CO3	1.0	Ru-benzimidazole(p-cymene)	Ru	no	Ar	2.5	120.0	24.0	42.21	16.884	0	False	inert	2018	1.0	0.6666666666666666
10.1016/j.tetlet.2016.05.018	MeCN	0.25	0.25	1.0	no base	0.0	Pd(COD)ClSnCl3	Pd	no	Air	3.0	140.0	24.0	0.0	0.0	0	False	oxygen	2016	0.0	0.0
10.1055/s-0030-1260238	PhMe	2.5	5.0	2.0	CsOH	2.5	Pd(Oac)2	Pd	no	Air?	0.1	150.0	12.0	63.0	630.0	0	False	oxygen	2011	1.0	0.5
10.1055/s-0030-1260238	PhMe	2.5	5.0	2.0	CsOH	2.5	Pd(Oac)2	Pd	no	Air?	0.5	150.0	12.0	98.0	196.0	0	True	oxygen	2011	1.0	0.5
10.1055/s-0030-1260238	PhMe	2.5	5.0	2.0	CsOH	2.5	Pd(Oac)2	Pd	no	Air?	1.0	150.0	12.0	98.0	98.0	0	True	oxygen	2011	1.0	0.5
10.1016/j.jcat.2019.12.012	p-xylene	0.5	1.0	2.0	no base	0.0	Pd@SiO2 (cat-1)	Pd	no	Ar	1.0	150.0	30.0	96.0	96.0	0	True	inert	2020	0.0	0.0
10.1016/j.jcat.2019.12.012	p-xylene	0.5	1.0	2.0	no base	0.0	Pd@SiO2 (cat-2)	Pd	no	Ar	1.0	150.0	30.0	90.0	90.0	0	True	inert	2020	0.0	0.0
10.1002/adsc.200700596	diglyme	0.5	1.0	2.0	tBuOK	0.55	[IrCODCl]2	Ir	PNP ligand (2 mol%)	Ar	2.0	110.0	24.0	68.0	34.0	THF stock soln	True	inert	2008	1.1	0.55
10.1002/aoc.4704	PhMe	1.0	1.5	1.5	K2CO3	1.0	Ru-benzimidazole(p-cymene)	Ru	no	Ar	2.5	120.0	24.0	42.2	16.880000000000003	0	False	inert	2018	1.0	0.6666666666666666
10.1002/aoc.4704	PhMe	1.0	1.5	1.5	KOH	1.0	Ru-benzimidazole(p-cymene)	Ru	no	Ar	2.5	120.0	24.0	42.16	16.863999999999997	0	False	inert	2018	1.0	0.6666666666666666
10.1002/ejoc.201403636	PhMe	0.5	0.5	1.0	tBuOK	0.5	Ru(COD)Cl2	Ru	PTA	Air	5.0	55.0	15.0	83.72	16.744	0	True	oxygen	2015	1.0	1.0
10.1002/aoc.4704	PhMe	1.0	1.5	1.5	KOH	1.0	Ru-benzimidazole(p-cymene)	Ru	no	Ar	2.5	120.0	24.0	41.2	16.48	0	False	inert	2018	1.0	0.6666666666666666
10.1177/1747519821989963	PhMe	0.75	0.5	0.6666666666666666	Cs2CO3	1.0	Ag@MnO2	Ag	0	Air	0.9	110.0	12.0	81.0	90.0	0	True	oxygen	2021	1.3333333333333333	2.0
10.1016/j.jcat.2019.12.012	p-xylene	0.5	1.0	2.0	no base	0.0	Pd@TiO2 (cat-4)	Pd	no	Ar	1.0	150.0	30.0	26.0	26.0	0	False	inert	2020	0.0	0.0
10.1016/j.jcat.2019.12.012	p-xylene	0.5	1.0	2.0	no base	0.0	Pd@C (cat-5)	Pd	no	Ar	1.0	150.0	30.0	20.0	20.0	0	False	inert	2020	0.0	0.0
10.1016/j.jcat.2019.12.012	p-xylene	0.5	1.0	2.0	no base	0.0	Pd@Al2O3 (cat-6)	Pd	no	Ar	1.0	150.0	30.0	15.0	15.0	0	False	inert	2020	0.0	0.0
10.1039/c1ra00560j	p-xylene	2.0	1.0	0.5	no base	0.0	Pd/Al2O3	Pd	no	N2	1.0	155.0	0.5	28.0	28.0	0	False	inert	2011	0.0	0.0
10.1016/j.tetlet.2011.01.059	neat	5.0	15.0	3.0	no base	0.0	Pd/Fe2O3	Pd	no	Ar	0.17	160.0	2.0	94.0	552.9411764705882	0	True	inert	2011	0.0	0.0
10.1039/c6gc00938g	neat	1.5	1.0	0.6666666666666666	no base	0.0	PhCH2Br		no	N2	5.0	120.0	24.0	0.0	0.0	0	False	inert	2016	0.0	0.0
10.1021/acs.organomet.8b00908	THF	1.0	1.0	1.0	no base	0.0	C6H6-Se-Ru-N-anthracene-Cl	Ru	no	N2	0.5	100.0	6.0	8.0	16.0	0	False	inert	2019	0.0	0.0
10.1039/b616859k	PhMe	1.0	1.0	1.0	K2CO3	0.1	CymeneRuCl2	Ru	dppf (5 mol%)	N2	5.0	110.0	24.0	80.0	16.0	0	True	inert	2007	0.1	0.1
10.1039/d1ob00362c	PhMe	1.0	1.0	1.0	NaOH	1.0	RuPNHC	Ru	no	Ar	0.5	110.0	2.0	8.0	16.0	0	False	inert	2021	1.0	1.0
10.1002/ejoc.202000229	PhMe	2.0	1.0	0.5	no base	0.0	Fe(NTf2)3	Fe	no	air	5.0	160.0	2.0	32.0	6.4	microwave	False	oxygen	2020	0.0	0.0
10.1002/chem.200901501	CF3Ph/dodecane	3.0	1.0	0.3333333333333333	no base	0.0	AuPd/MgO	Au,Pd	no	N2	0.8	180.0	0.25	59.0	73.75	0	False	inert	2009	0.0	0.0
10.1039/c4ra15398g	neat	1.0	1.2	1.2	no base	0.0	RuNHC	Ru	no	Ar	5.0	130.0	6.0	80.0	16.0	0	True	inert	2014	0.0	0.0
10.1002/adsc.200700596	diglyme	0.5	0.5	1.0	KH	0.5	[IrCODCl]2	Ir	PNP ligand (2 mol%)	Ar	2.0	110.0	24.0	67.0	33.5	THF stock soln	True	inert	2008	1.0	1.0
10.1002/adsc.200700596	diglyme	0.5	1.5	3.0	tBuOK	0.55	[IrCODCl]2	Ir	PNP ligand (2 mol%)	Ar	2.0	110.0	24.0	65.0	32.5	THF stock soln	False	inert	2008	1.1	0.3666666666666667
10.1021/acs.organomet.0c00726	DCE	0.55	0.5	0.9090909090909092	no base	0.0	IrNHC	Ir	no	Ar	2.0	110.0	1.0	98.0	49.0	0	True	inert	2021	0.0	0.0
10.1002/ejoc.201403636	THF	0.5	0.5	1.0	tBuOK	0.25	C6H6RuCl2	Ru	PTA	Air	2.5	55.0	15.0	39.75	15.9	0	False	oxygen	2015	0.5	0.5
10.1177/1747519821989963	PhMe	0.75	0.5	0.6666666666666666	NaOAc	1.0	Ag@MnO2	Ag	0	Air	0.9	110.0	12.0	73.0	81.11111111111111	0	True	oxygen	2021	1.3333333333333333	2.0
10.1177/1747519821989963	PhMe	0.75	0.5	0.6666666666666666	K2CO3	1.0	Ag@MnO2	Ag	0	Air	0.9	110.0	12.0	67.0	74.44444444444444	0	True	oxygen	2021	1.3333333333333333	2.0
10.1177/1747519821989963	PhMe	0.75	0.5	0.6666666666666666	Na2CO3	1.0	Ag@MnO2	Ag	0	Air	0.9	110.0	12.0	56.0	62.22222222222222	0	False	oxygen	2021	1.3333333333333333	2.0
