Repository: Oleafan/borrowing_hydrogen_amination_with_amines_and_nitro

# borrowing_hydrogen_amination_with_amines_and_nitro
As a supporting information for the review

File: base_data/PhNH2_BnOH.csv (part 6 of 12)
10.1038/ncomms7478	PhMe	1.0	2.0	2.0	KOH	0.5	carbon		no	Ar	0.0	130.0	24.0	3.0	inf	0	False	inert	2015	0.5	0.25
10.1038/ncomms7478	PhMe	1.0	2.0	2.0	no base	0.5	carbon		no	Ar	0.0	130.0	24.0	0.0		0	False	inert	2015	0.5	0.25
10.1039/c5ra07681a	PhMe	1.0	1.5	1.5	KOH	0.5	no		no	Ar	0.0	150.0	4.0	11.0	inf	0	False	inert	2015	0.5	0.3333333333333333
10.1016/j.catcom.2014.06.020	neat	4.0	40.0	10.0	no base	0.0	no		no	Air	0.0	220.0	6.0	2.0	inf	0	False	oxygen	2014	0.0	0.0
10.1016/j.apcata.2013.09.044	PhMe	1.8	3.6	2.0	NaH	0.5	Ag/Al2O3-Ga2O3	Ag	no	Ar	3.0	110.0	26.0	82.0	27.33333333333333	0	True	inert	2013	0.2777777777777778	0.1388888888888889
10.1002/chem.201001915	neat	2.0	10.0	5.0	K2CO3	0.4	Ag2O	Ag	no	Ar	4.5	140.0	12.0	0.0	0.0	0	False	inert	2010	0.2	0.04
10.1002/cctc.200900209	p-xylene	2.0	1.0	0.5	no base	0.0	Ag/Al2O3-5	Ag	FeCl3 (5 mol%)	N2	4.0	145.0	24.0	94.0	23.5	0	True	inert	2009	0.0	0.0
10.1039/c1ra00560j	p-xylene	15.0	10.0	0.6666666666666666	no base	0.0	Cu0.95Ag0.05/Al2O3	Cu,Ag	no	N2	0.1	155.0	24.0	56.0	560.0	0.1 mol% Cu+ Ag	False	inert	2011	0.0	0.0
10.1039/c1ra00560j	p-xylene	2.0	1.0	0.5	no base	0.0	Cu0.95Ag0.05/Al2O3	Cu,Ag	no	N2	1.0	155.0	24.0	94.0	94.0	1 mol% Cu+ Ag	True	inert	2011	0.0	0.0
10.1039/c1ra00560j	p-xylene	2.0	1.0	0.5	no base	0.0	Cu0.95Ni0.05/Al2O3	Cu	no	N2	1.0	155.0	24.0	86.0	86.0	1 mol% Cu+ Ni	True	inert	2011	0.0	0.0
10.1039/c1ra00560j	p-xylene	2.0	1.0	0.5	no base	0.0	Cu0.95Ag0.05/Al2O3	Cu,Ag	no	N2	1.0	155.0	0.5	85.0	85.0	1 mol% Cu+ Ag	True	inert	2011	0.0	0.0
10.1039/c1ra00560j	p-xylene	2.0	1.0	0.5	no base	0.0	Cu0.95Zn0.05/Al2O3	Cu	no	N2	1.0	155.0	24.0	84.0	84.0	1 mol% Cu+ Zn	True	inert	2011	0.0	0.0
10.1039/c1ra00560j	p-xylene	2.0	1.0	0.5	no base	0.0	Cu0.95Co0.05/Al2O3	Cu	no	N2	1.0	155.0	24.0	79.0	79.0	1 mol% Cu+ Co	True	inert	2011	0.0	0.0
10.1039/c1ra00560j	p-xylene	2.0	1.0	0.5	no base	0.0	Cu0.95Pt0.05/Al2O3	Cu	no	N2	1.0	155.0	24.0	68.0	68.0	1 mol% Cu+ Pt	True	inert	2011	0.0	0.0
10.1016/j.jcat.2009.01.020	mesitylene	0.25	0.38	1.52	no base	0.0	Ru(OH)x/Al2O3	Ru	no	Ar	5.0	132.0	5.0	78.0	15.6	0	True	inert	2009	0.0	0.0
10.1002/aoc.4704	PhMe	1.0	1.5	1.5	tBuOK	1.0	Ru-benzimidazole(p-cymene)	Ru	no	Ar	2.5	90.0	24.0	38.43	15.372	0	False	inert	2018	1.0	0.6666666666666666
10.1002/aoc.4704	PhMe	1.0	1.5	1.5	tBuOK	1.0	Ru-benzimidazole(p-cymene)	Ru	no	Ar	2.5	90.0	24.0	38.4	15.36	0	False	inert	2018	1.0	0.6666666666666666
10.1039/c9gc03351c	H2O/THF=12/1	3.0	3.18	1.06	no base	0.0	Shvo's cat	Ru	TPGS-750-M (2.5%), NaCl (1%)	no data	5.6	100.0	1.0	85.0	15.178571428571429	MW	True	no_data	2019	0.0	0.0
10.1039/d0cy02210a	neat	1.0	5.0	5.0	NaOH	0.1	RuNC	Ru	no	Ar	2.0	60.0	24.0	29.0	14.5	0	False	inert	2021	0.1	0.02
10.1002/adsc.200700596	DME	0.5	0.5	1.0	tBuOK	0.5	[IrCODCl]2	Ir	PNP ligand (2 mol%)	Ar	2.0	110.0	24.0	62.0	31.0	THF stock soln	False	inert	2008	1.0	1.0
10.1039/c8gc02298d	H2O	0.5	0.5	1.0	no base	0.0	Cp*Ir(imidazole)(pyridineOH)Cl 8а	Ir	no	N2	2.0	110.0	24.0	93.026	46.513	0	True	inert	2018	0.0	0.0
10.1021/acs.organomet.0c00726	DCM	0.55	0.5	0.9090909090909092	no base	0.0	IrNHC	Ir	no	Ar	2.0	110.0	1.0	91.0	45.5	0	True	inert	2021	0.0	0.0
10.1002/adsc.200700596	DMF	0.5	0.5	1.0	tBuOK	0.5	[IrCODCl]2	Ir	PNP ligand (2 mol%)	Ar	2.0	110.0	24.0	60.0	30.0	THF stock soln	False	inert	2008	1.0	1.0
10.1002/adsc.200700596	diglyme	0.5	0.5	1.0	NaHMDS	0.5	[IrCODCl]2	Ir	PNP ligand (2 mol%)	Ar	2.0	110.0	24.0	59.0	29.5	THF stock soln	False	inert	2008	1.0	1.0
10.1002/adsc.200700596	diglyme	0.5	2.0	4.0	tBuOK	0.55	[IrCODCl]2	Ir	PNP ligand (2 mol%)	Ar	2.0	110.0	24.0	57.0	28.5	THF stock soln	False	inert	2008	1.1	0.275
10.1039/c8gc02298d	H2O	0.5	0.5	1.0	no base	0.0	Cp*Ir(imidazole)(pyridineOH)Cl 8а	Ir	no	N2	2.0	110.0	48.0	88.36	44.18	0	True	inert	2018	0.0	0.0
10.1021/acs.organomet.0c00726	DCE	0.55	0.5	0.9090909090909092	no base	0.0	IrNHC	Ir	no	Ar	2.0	110.0	1.0	86.0	43.0	0	True	inert	2021	0.0	0.0
10.1002/adsc.200700596	diglyme	0.5	0.5	1.0	KHMDS	0.5	[IrCODCl]2	Ir	PNP ligand (2 mol%)	Ar	2.0	110.0	24.0	48.0	24.0	THF stock soln	False	inert	2008	1.0	1.0
10.1021/acs.organomet.0c00726	PhCl	0.55	0.5	0.9090909090909092	no base	0.0	IrNHC	Ir	no	Ar	2.0	110.0	1.0	80.0	40.0	0	True	inert	2021	0.0	0.0
10.1016/j.tet.2007.11.083	PhMe	1.0	1.0	1.0	no base	0.0	Cp*IrCl2	Ir	no	Ar	1.0	110.0	17.0	32.0	32.0	0	False	inert	2007	0.0	0.0
10.1021/acs.organomet.6b00426	PhMe	1.0	1.0	1.0	no base	0.0	Cp*-Cl2Ir-Ge(tBu)NtBuCPhNtBu	Ir	no	Ar	1.0	110.0	24.0	31.0	31.0	0	False	inert	2016	0.0	0.0
10.1039/c8gc02298d	H2O	0.5	0.5	1.0	no base	0.0	Cp*Ir(imidazole)(pyridineOH)Cl 8а	Ir	no	N2	2.0	110.0	9.0	49.7	24.85	0	False	inert	2018	0.0	0.0
10.1002/adsc.200700596	dioxane	0.5	0.5	1.0	tBuOK	0.5	[IrCODCl]2	Ir	PNP ligand (2 mol%)	Ar	2.0	110.0	24.0	42.0	21.0	THF stock soln	False	inert	2008	1.0	1.0
10.1021/acs.organomet.0c00726	PhMe	0.55	0.5	0.9090909090909092	no base	0.0	IrNHC	Ir	no	Ar	2.0	110.0	1.0	44.0	22.0	0	False	inert	2021	0.0	0.0
10.1002/adsc.200700596	diglyme	0.5	0.5	1.0	K3PO4	0.5	[IrCODCl]2	Ir	PNP ligand (2 mol%)	Ar	2.0	110.0	24.0	37.0	18.5	THF stock soln	False	inert	2008	1.0	1.0
10.1002/adsc.200700596	PhMe	0.5	0.5	1.0	tBuOK	0.5	[IrCODCl]2	Ir	PNP ligand (2 mol%)	Ar	2.0	110.0	24.0	36.0	18.0	THF stock soln	False	inert	2008	1.0	1.0
10.1055/s-2005-862381	PhMe	1.0	1.0	1.0	K2CO3	0.05	Cp*IrCl2	Ir	no	Ar	5.0	110.0	17.0	88.0	17.6	0	True	inert	2005	0.05	0.05
10.1016/s0040-4039(03)00371-x	PhMe	1.0	1.0	1.0	K2CO3	0.05	Cp*IrCl2	Ir	no	Ar	5.0	110.0	17.0	88.0	17.6	0	True	inert	2003	0.05	0.05
10.1039/c1ob06743e	neat	3.0	3.9	1.3	CsOH	1.2	Cu(Oac)2	Cu	no	Air	1.0	150.0	24.0	95.0	95.0	0	True	oxygen	2012	0.3999999999999999	0.3076923076923077
10.1016/j.tet.2011.02.075	PhMe	2.5	3.75	1.5	tBuOK	2.5	Cu(Oac)2	Cu	no	Ar	1.0	170.0	24.0	95.0	95.0	0	True	inert	2011	1.0	0.6666666666666666
10.1016/j.tet.2011.02.075	dioxane	2.5	3.75	1.5	tBuOK	2.5	Cu(Oac)2	Cu	no	Ar	1.0	130.0	48.0	99.0	99.0	0	True	inert	2011	1.0	0.6666666666666666
10.1016/j.poly.2014.12.015	PhMe	2.0	2.0	1.0	KOH	4.0	Copper(I) complex	Cu	no	Air?	0.8	120.0	12.0	82.0	102.5	0	True	oxygen	2015	2.0	2.0
10.1016/j.poly.2014.12.015	PhMe	2.0	2.0	1.0	KOH	4.0	Copper(I) complex	Cu	no	Air?	0.6	120.0	12.0	76.0	126.66666666666669	0	True	oxygen	2015	2.0	2.0
10.1039/c3gc40818c	neat	1.0	1.5	1.5	KOH	1.8	Cu/Magnetitt	Cu	no	Air	0.27	100.0	10.0	99.0	366.6666666666666	0	True	oxygen	2013	1.8	1.2
10.1039/d1nj00861g	H2O	1.0	1.2	1.2	KOH	1.0	Cu-PC@OFM	Cu	TBAF	Ar		110.0	48.0	89.0		0	True	inert	2021	1.0	0.8333333333333334
10.1016/j.apcata.2020.117519	p-xylene	1.1	1.1	1.0	no base	0.0	Cu/Fe3O4(3)imp	Cu	0	N2		154.0	24.0	50.4		0	False	inert	2020	0.0	0.0
10.1016/j.apcata.2020.117519	p-xylene	1.1	1.1	1.0	no base	0.0	Cu/Fe3O4(3)co-p	Cu	0	N2		154.0	24.0	28.52		0	False	inert	2020	0.0	0.0
10.1016/j.apcata.2020.117519	p-xylene	1.1	1.1	1.0	no base	0.0	Cu/Fe3O4(3)pm	Cu	0	N2		154.0	24.0	3.8		0	False	inert	2020	0.0	0.0
10.1016/j.apcata.2020.117519	p-xylene	1.1	1.1	1.0	no base	0.0	Cu LCH HT-300	Cu	0	N2		154.0	24.0	18.0		0	False	inert	2020	0.0	0.0
10.1016/j.apcata.2020.117519	p-xylene	1.1	1.1	1.0	no base	0.0	Cu powder	Cu	0	N2		154.0	24.0	3.0		0	False	inert	2020	0.0	0.0
10.1039/c003410j	PhMe	1.2	1.0	0.8333333333333334	DABCO	2.0	Fe-HMS	Fe	no	no data	27.0	160.0	1.5	90.0	3.333333333333333	MW	True	no_data	2010	1.6666666666666667	2.0
10.1016/j.apcata.2020.117519	p-xylene	1.1	1.1	1.0	no base	0.0	No Catalyst		0	N2		154.0	24.0	0.0		0	False	inert	2020	0.0	0.0
10.1039/c1ra00560j	p-xylene	2.0	1.0	0.5	no base	0.0	Cu/Al2O3	Cu	no	N2	1.0	155.0	0.5	27.0	27.0	0	False	inert	2011	0.0	0.0
10.1039/c1ra00560j	p-xylene	2.0	1.0	0.5	no base	0.0	Cu(Oac)2	Cu	no	N2	1.0	155.0	0.5	0.0	0.0	0	False	inert	2011	0.0	0.0
10.1039/c1ra00560j	p-xylene	2.0	1.0	0.5	no base	0.0	Cu powder	Cu	no	N2	1.0	155.0	0.5	0.0	0.0	0	False	inert	2011	0.0	0.0
10.1016/j.catcom.2020.106085	neat	10.0	10.0	1.0	no base	0.0	NH2-MIL-125		0	Air	10.0	100.0	15.0	0.0	0.0	0	False	oxygen	2020	0.0	0.0
10.1016/j.catcom.2020.106085	neat	10.0	10.0	1.0	no base	0.0	NH2-MIL-125		0	Air	10.0	120.0	15.0	0.0	0.0	0	False	oxygen	2020	0.0	0.0
10.1016/j.catcom.2020.106085	neat	10.0	10.0	1.0	no base	0.0	NH2-MIL-125		0	Air	10.0	140.0	15.0	15.0	1.5	0	False	oxygen	2020	0.0	0.0
10.1016/j.catcom.2020.106085	neat	10.0	10.0	1.0	no base	0.0	NH2-MIL-125		0	Air	10.0	160.0	15.0	92.15	9.215	0	True	oxygen	2020	0.0	0.0
10.1016/j.catcom.2020.106085	neat	10.0	10.0	1.0	no base	0.0	NH2-MIL-125		0	Air	10.0	180.0	15.0	66.24	6.624	0	True	oxygen	2020	0.0	0.0
10.1016/j.catcom.2020.106085	neat	10.0	10.0	1.0	no base	0.0	NH2-MIL-125		0	Air	5.0	160.0	15.0	59.4	11.88	0	False	oxygen	2020	0.0	0.0
10.1016/j.catcom.2020.106085	neat	10.0	10.0	1.0	no base	0.0	NH2-MIL-125		0	Air	2.5	160.0	15.0	29.7	11.88	0	False	oxygen	2020	0.0	0.0
10.1016/j.catcom.2020.106085	neat	10.0	20.0	2.0	no base	0.0	NH2-MIL-125		0	Air	10.0	160.0	15.0	8.82	0.882	0	False	oxygen	2020	0.0	0.0
10.1016/j.catcom.2020.106085	neat	20.0	10.0	0.5	no base	0.0	NH2-MIL-125		0	Air	10.0	160.0	15.0	1.76	0.176	0	False	oxygen	2020	0.0	0.0
10.1016/j.catcom.2020.106085	neat	10.0	10.0	1.0	no base	0.0	NH2-MIL-125		0	Air	10.0	160.0	1.0	24.75	2.475	0	False	oxygen	2020	0.0	0.0
10.1016/j.catcom.2020.106085	neat	10.0	10.0	1.0	no base	0.0	NH2-MIL-125		0	Air	10.0	160.0	2.0	29.7	2.97	0	False	oxygen	2020	0.0	0.0
10.1016/j.catcom.2020.106085	neat	10.0	10.0	1.0	no base	0.0	NH2-MIL-125		0	Air	10.0	160.0	3.0	49.5	4.95	0	False	oxygen	2020	0.0	0.0
10.1016/j.catcom.2020.106085	neat	10.0	10.0	1.0	no base	0.0	NH2-MIL-125		0	Air	10.0	160.0	6.0	74.25	7.425	0	True	oxygen	2020	0.0	0.0
10.1016/j.catcom.2020.106085	neat	10.0	10.0	1.0	no base	0.0	NH2-MIL-125		0	Air	10.0	160.0	9.0	83.16	8.315999999999999	0	True	oxygen	2020	0.0	0.0
10.1016/j.catcom.2020.106085	neat	10.0	10.0	1.0	no base	0.0	NH2-MIL-125		0	Air	10.0	160.0	12.0	89.1	8.91	0	True	oxygen	2020	0.0	0.0
10.1016/j.catcom.2020.106085	neat	10.0	10.0	1.0	no base	0.0	NH2-MIL-125		0	Air	10.0	160.0	15.0	92.15	9.215	0	True	oxygen	2020	0.0	0.0
10.1016/j.catcom.2020.106085	neat	10.0	10.0	1.0	no base	0.0	NH2-MIL-125		0	Air	10.0	160.0	18.0	84.39	8.439	0	True	oxygen	2020	0.0	0.0
10.1016/j.catcom.2020.106085	neat	10.0	10.0	1.0	no base	0.0	NH2-MIL-125		0	Air	10.0	160.0	24.0	9.8	0.98	0	False	oxygen	2020	0.0	0.0
10.1016/j.catcom.2020.106085	neat	10.0	10.0	1.0	no base	0.0	NH2-MIL-125		0	Air	10.0	160.0	48.0	0.98	0.098	0	False	oxygen	2020	0.0	0.0
10.1016/j.mcat.2021.111415	PhMe	0.5	0.6	1.2	tBuOK	0.75	Mo(CO)6	Mo	nitrogen ligand	Air	2.0	120.0	24.0	69.0	34.5	0	True	oxygen	2021	1.5	1.25
10.1016/j.mcat.2021.111415	PhMe	0.5	0.6	1.2	tBuOK	0.75	Mo(CO)6	Mo	nitrogen ligand	Air	4.0	120.0	24.0	96.0	24.0	0	True	oxygen	2021	1.5	1.25
10.1016/j.mcat.2021.111415	PhMe	0.5	0.6	1.2	tBuOK	0.75	Mo(CO)6	Mo	nitrogen ligand	Air	8.0	120.0	24.0	92.0	11.5	0	True	oxygen	2021	1.5	1.25
10.1016/j.mcat.2021.111415	PhMe	0.5	0.6	1.2	tBuONa	0.75	Mo(CO)6	Mo	nitrogen ligand	Air	4.0	120.0	24.0	68.0	17.0	0	True	oxygen	2021	1.5	1.25
10.1016/j.mcat.2021.111415	PhMe	0.5	0.6	1.2	K2CO3	0.75	Mo(CO)6	Mo	nitrogen ligand	Air	4.0	120.0	24.0	0.0	0.0	0	False	oxygen	2021	1.5	1.25
10.1016/j.mcat.2021.111415	PhMe	0.5	0.6	1.2	KOH	0.75	Mo(CO)6	Mo	nitrogen ligand	Air	4.0	120.0	24.0	0.0	0.0	0	False	oxygen	2021	1.5	1.25
10.1016/j.mcat.2021.111415	DMF	0.5	0.6	1.2	tBuOK	0.75	Mo(CO)6	Mo	nitrogen ligand	Air	4.0	120.0	24.0	0.0	0.0	0	False	oxygen	2021	1.5	1.25
10.1016/j.mcat.2021.111415	DMSO	0.5	0.6	1.2	tBuOK	0.75	Mo(CO)6	Mo	nitrogen ligand	Air	4.0	120.0	24.0	0.0	0.0	0	False	oxygen	2021	1.5	1.25
10.1016/j.mcat.2021.111415	dioxane	0.5	0.6	1.2	tBuOK	0.75	Mo(CO)6	Mo	nitrogen ligand	Air	4.0	120.0	24.0	80.0	20.0	0	True	oxygen	2021	1.5	1.25
10.1016/j.mcat.2021.111415	PhMe	0.5	0.6	1.2	tBuOK	0.75	MoO3	Mo	nitrogen ligand	Air	2.0	120.0	24.0	0.0	0.0	0	False	oxygen	2021	1.5	1.25
10.1016/j.mcat.2021.111415	PhMe	0.5	0.6	1.2	tBuOK	0.75	Na2MoO4	Mo	nitrogen ligand	Air	2.0	120.0	24.0	0.0	0.0	0	False	oxygen	2021	1.5	1.25
10.1016/j.mcat.2021.111415	PhMe	0.5	0.6	1.2	tBuOK	0.75	H8MoN2O4	Mo	nitrogen ligand	Air	2.0	120.0	24.0	0.0	0.0	0	False	oxygen	2021	1.5	1.25
10.1016/j.mcat.2021.111415	PhMe	0.5	0.6	1.2	tBuOK	0.75	C10H14MoO6	Mo	nitrogen ligand	Air	2.0	120.0	24.0	0.0	0.0	0	False	oxygen	2021	1.5	1.25
10.1016/j.mcat.2021.111415	PhMe	0.5	0.6	1.2	tBuOK	0.75	MoCl5	Mo	nitrogen ligand	Air	2.0	120.0	24.0	18.0	9.0	0	False	oxygen	2021	1.5	1.25
10.1016/j.mcat.2021.111415	PhMe	0.5	0.6	1.2	tBuOK	0.75	Mo(CO)6	Mo	no	Air	4.0	120.0	24.0	29.0	7.25	0	False	oxygen	2021	1.5	1.25
10.1016/j.mcat.2021.111415	PhMe	0.5	0.6	1.2	tBuOK	0.75	0		nitrogen ligand	Air	0.0	120.0	24.0	16.0	inf	0	False	oxygen	2021	1.5	1.25
10.1016/s0040-4039(03)00371-x	PhMe	1.0	1.0	1.0	K2CO3	0.05	Cp*RhCl2	Rh	no	Ar	5.0	110.0	17.0	43.0	8.6	0	False	inert	2003	0.05	0.05
10.1039/c1ra00560j	p-xylene	2.0	1.0	0.5	no base	0.0	Rh/Al2O3	Rh	no	N2	1.0	155.0	0.5	13.0	13.0	0	False	inert	2011	0.0	0.0
10.1021/acs.inorgchem.0c03587	PhMe	0.2	1.0	5.0	no base	0.0	Rh-cat	Rh	no	N2	5.0	160.0	18.0	79.0	15.8	0	True	inert	2021	0.0	0.0
10.1021/acs.inorgchem.0c03587	PhMe	0.2	1.0	5.0	no base	0.0	Rh-cat	Rh	no	N2	5.0	160.0	18.0	74.0	14.8	0	True	inert	2021	0.0	0.0
10.1002/chem.200801580	neat	0.2	1.0	5.0	no base	0.0	Cp*IrCl2NHC-n-Bu	Ir	AgOTf (15 mol%)	no data	5.0	110.0	7.0	95.0	19.0	0	True	no_data	2008	0.0	0.0
10.1039/c003410j	PhMe	1.2	1.0	0.8333333333333334	tBuONa	2.0	Fe-HMS	Fe	no	no data	27.0	160.0	2.0	79.05	2.9277777777777776	MW	True	no_data	2010	1.6666666666666667	2.0
10.1039/c003410j	PhMe	1.2	1.0	0.8333333333333334	DABCO	2.0	Fe-Chitosan	Fe	no	no data	26.0	160.0	1.0	45.5	1.75	MW	False	no_data	2010	1.6666666666666667	2.0
10.1002/cctc.201300971	PhMe	1.0	1.2	1.2	no base	0.0	Ru/Phosphine/polymer support	Ru	no	Air?	5.0	120.0	24.0	69.0	13.8	0	True	oxygen	2014	0.0	0.0
10.1002/ejoc.201403636	PhMe	0.5	0.5	1.0	tBuOK	0.5	C6H6RuCl2	Ru	PTA	Air	2.5	25.0	40.0	33.66	13.464	0	False	oxygen	2015	1.0	1.0
10.1016/j.jcat.2009.01.020	mesitylene	0.25	0.38	1.52	no base	0.0	RuCl2(PPh3)2	Ru	no	Ar	5.0	132.0	5.0	66.0	13.2	0	True	inert	2009	0.0	0.0
10.1016/j.catcom.2017.03.007	PhMe	1.0	2.0	2.0	tBuOK	1.0	[Ru(COD)Cl2]n	Ru	MI=1,3-dimesityl-imidazolium chloride	N2	1.0	100.0	6.0	12.76	12.76	0	False	inert	2017	1.0	0.5
10.1002/ejoc.201403636	dioxane	0.5	0.5	1.0	tBuOK	0.25	C6H6RuCl2	Ru	PTA	Air	2.5	55.0	15.0	31.2	12.48	0	False	oxygen	2015	0.5	0.5
10.1039/c9gc03351c	H2O	0.25	0.27	1.08	no base	0.0	Shvo's cat	Ru	TPGS-750-M (5%), NaCl (1%)	no data	5.6	100.0	1.0	68.0	12.142857142857144	MW	True	no_data	2019	0.0	0.0
10.1039/d1ob00362c	PhMe	1.0	1.0	1.0	no base	0.0	RuPNHC	Ru	no	Ar	0.5	110.0	2.0	6.0	12.0	0	False	inert	2021	0.0	0.0
10.1039/c6cy00597g	PhMe	0.1	0.21	2.1	KOH	0.1	PAFc-IMesRu	Ru	no	N2	0.5	130.0	24.0	5.7	11.4	0	False	inert	2016	1.0	0.4761904761904762
10.1021/acs.organomet.6b00426	PhMe	1.0	1.0	1.0	no base	0.0	Cp*-Cl2Ir-Ge(tBu)NtBuCPhNtBu	Ir	AgOTf	Ar	1.0	110.0	24.0	15.0	15.0	0	False	inert	2016	0.0	0.0
10.1002/chem.201201845	PhMe	1.0	1.0	1.0	no base	0.0	Cp*IrCl2	Ir	no	Ar	1.0	110.0	14.0	12.0	12.0	0	False	inert	2012	0.0	0.0
10.1002/ejoc.201403636	PhMe	0.5	0.5	1.0	tBuONa	0.25	C6H6RuCl2	Ru	PPh2(CH2)8PPh2	Air	2.5	55.0	18.0	27.75	11.1	0	False	oxygen	2015	0.5	0.5
10.1002/adsc.201600141	DCM	1.1	1.0	0.9090909090909092	tBuONa	1.2	[RuCp*Cl2]n	Ru	benzotriazoleCH2C(O)NHCH(Me)COOMe	N2	2.0	40.0	48.0	21.0	10.5	0	False	inert	2016	1.0909090909090908	1.2
10.1002/ejic.201701479	PhMe	1.1	1.0	0.9090909090909092	KOH	2.5	Ru(NHC(CH2)2OMeCl2	Ru	no	Ar	5.0	120.0	24.0	51.1	10.22	0	False	inert	2018	2.2727272727272725	2.5
10.1016/j.jcat.2009.01.020	mesitylene	0.25	0.38	1.52	no base	0.0	Ru/C	Ru	no	Ar	5.0	132.0	5.0	50.0	10.0	0	False	inert	2009	0.0	0.0
10.1002/ejic.201900191	neat	1.0	1.5	1.5	KOH	1.5	Ru(NHC)C6H4OMe (2a)	Ru	no	Ar	4.0	120.0	24.0	38.5	9.625	0	False	inert	2019	1.5	1.0
10.1002/ejic.201900191	neat	1.0	1.5	1.5	K2CO3	1.5	Ru(NHC)C6H4OMe (2a)	Ru	no	Ar	4.0	120.0	24.0	37.5	9.375	0	False	inert	2019	1.5	1.0
10.1021/acs.inorgchem.9b03049	neat	1.0	1.2	1.2	tBuOK	0.2	No Catalyst		no	Ar	0.0	120.0	4.0	0.0		0	False	inert	2020	0.2	0.1666666666666666
10.1002/ejic.201900191	neat	1.0	1.5	1.5	Cs2CO3	1.5	Ru(NHC)C6H4OMe (2a)	Ru	no	Ar	4.0	120.0	24.0	36.5	9.125	0	False	inert	2019	1.5	1.0
10.1016/j.tet.2011.02.075	dioxane	2.5	3.75	1.5	tBuOK	2.5	RuCl2DMSO4	Ru	no	Ar	10.0	130.0	48.0	85.0	8.5	0	True	inert	2011	1.0	0.6666666666666666
10.1002/aoc.4704	PhMe	1.0	1.5	1.5	Cs2CO3	1.0	Ru-benzimidazole(p-cymene)	Ru	no	Ar	2.5	120.0	24.0	19.04	7.616	0	False	inert	2018	1.0	0.6666666666666666
10.1021/acs.joc.0c02407	PhMe	1.0	1.2	1.2	tBuOK	1.2	MnCl2	Mn	BiPy	N2	10.0	100.0	20.0	22.0	2.2	0	False	inert	2021	1.2	1.0
10.1021/acs.joc.0c02407	PhMe	1.0	1.2	1.2	tBuOK	1.2	MnCl2	Mn	P(4FPh)3	N2	10.0	100.0	20.0	19.0	1.9	0	False	inert	2021	1.2	1.0
10.1021/acs.joc.0c02407	DMF	1.0	1.2	1.2	tBuOK	1.2	MnCl2	Mn	PPh3	N2	10.0	100.0	20.0	16.0	1.6	0	False	inert	2021	1.2	1.0
10.1021/acs.joc.0c02407	PhMe	1.0	1.2	1.2	tBuOK	1.2	MnCl2	Mn	PhPy	N2	10.0	100.0	20.0	8.0	0.8	0	False	inert	2021	1.2	1.0
10.1021/acs.joc.0c02407	PhMe	1.0	1.2	1.2	no base	1.2	MnCl2	Mn	PPh3	N2	10.0	100.0	20.0	0.0	0.0	0	False	inert	2021	1.2	1.0
10.1021/acs.joc.0c02407	PhMe	1.0	1.2	1.2	tBuOK	1.2	No Catalyst		PPh3	N2	10.0	100.0	20.0	0.0	0.0	0	False	inert	2021	1.2	1.0
10.1021/acs.joc.0c02407	PhMe	1.0	1.2	1.2	tBuOK	1.2	MnCl2	Mn	PCy3	N2	10.0	100.0	20.0	0.0	0.0	0	False	inert	2021	1.2	1.0
10.1021/acs.joc.0c02407	PhMe	1.0	1.2	1.2	NaOAc	1.2	MnCl2	Mn	PPh3	N2	10.0	100.0	20.0	0.0	0.0	0	False	inert	2021	1.2	1.0
10.1021/acs.joc.0c02407	NMP	1.0	1.2	1.2	tBuOK	1.2	MnCl2	Mn	PPh3	N2	10.0	100.0	20.0	0.0	0.0	0	False	inert	2021	1.2	1.0
10.1021/acscatal.8b02530	THF	1.0	1.4	1.4	tBuOK	1.0	Mn-PNP-pincer	Mn	no	Ar	5.0	120.0	18.0	93.0	18.6	0	True	inert	2018	1.0	0.7142857142857143
10.1016/j.ica.2019.119358	PhMe	0.2	0.4	2.0	tBuOK	0.08	Mn(CO)3BrPyCH2NHR	Mn	no	Ar	2.0	120.0	24.0	25.0	12.5	0	False	inert	2019	0.3999999999999999	0.1999999999999999
10.1021/acs.joc.0c02407	PhMe	1.0	1.2	1.2	tBuOK	1.2	MnCl2	Mn	PPh3	N2	10.0	130.0	20.0	82.0	8.2	0	True	inert	2021	1.2	1.0
10.1021/ol202582c	neat	3.0	4.0	1.3333333333333333	CsOH	1.2	MnO2	Mn	no	Air	20.0	135.0	24.0	90.0	4.5	0	True	oxygen	2011	0.3999999999999999	0.3
10.1016/j.ica.2019.119358	PhMe	0.2	0.4	2.0	tBuOK	0.08	Mn(CO)3BrPyCH2NHR	Mn	no	Ar	2.0	140.0	24.0	91.0	45.5	0	True	inert	2019	0.3999999999999999	0.1999999999999999
10.1016/j.ica.2019.119358	PhMe	0.2	0.4	2.0	tBuOK	0.08	Mn(CO)3BrPyCH2NHR	Mn	no	Ar	2.0	140.0	18.0	67.0	33.5	0	True	inert	2019	0.3999999999999999	0.1999999999999999
10.1016/j.ica.2019.119358	tAmOH	0.2	0.4	2.0	tBuOK	0.08	Mn(CO)3BrPyCH2NHR	Mn	no	Ar	2.0	140.0	24.0	55.0	27.5	0	False	inert	2019	0.3999999999999999	0.1999999999999999
10.1016/j.ica.2019.119358	PhMe	0.2	0.4	2.0	KOH	0.08	Mn(CO)3BrPyCH2NHR	Mn	no	Ar	2.0	140.0	24.0	55.0	27.5	0	False	inert	2019	0.3999999999999999	0.1999999999999999
10.1002/cctc.202100635	octane	0.5	0.75	1.5	tBuOK	0.5	Mn@NrGO	Mn	no	Ar	2.5	140.0	24.0	65.0	26.0	0	False	inert	2021	1.0	0.6666666666666666
10.1016/j.ica.2019.119358	PhMe	0.2	0.4	2.0	tBuOK	0.04	Mn(CO)3BrPyCH2NHR	Mn	no	Ar	2.0	140.0	24.0	45.0	22.5	0	False	inert	2019	0.1999999999999999	0.0999999999999999
10.1016/j.ica.2019.119358	PhMe	0.2	0.3	1.4999999999999998	tBuOK	0.08	Mn(CO)3BrPyCH2NHR	Mn	no	Ar	2.0	140.0	24.0	37.0	18.5	0	False	inert	2019	0.3999999999999999	0.2666666666666666
10.1016/j.ica.2019.119358	PhMe	0.2	0.4	2.0	tBuONa	0.08	Mn(CO)3BrPyCH2NHR	Mn	no	Ar	2.0	140.0	24.0	37.0	18.5	0	False	inert	2019	0.3999999999999999	0.1999999999999999
10.1021/acs.organomet.9b00131	PhMe	1.0	1.2	1.2	tBuOK	1.2	(CO)3MnPyCH2NHCH2SEt	Mn	no	Ar	5.0	140.0	24.0	83.0	16.6	0	True	inert	2019	1.2	1.0
10.1002/cctc.202100635	octane	0.5	0.75	1.5	tBuOK	0.5	Mn@NrGO	Mn	no	Ar	5.0	140.0	24.0	76.0	15.2	0	True	inert	2021	1.0	0.6666666666666666
10.1002/cctc.202100635	octane	0.5	0.75	1.5	tBuOK	0.5	Mn@NrGO	Mn	no	Ar	8.0	140.0	24.0	89.0	11.125	0	True	inert	2021	1.0	0.6666666666666666
10.1002/cctc.202100635	octane	0.5	0.75	1.5	tBuOK	0.5	Mn@NrGO	Mn	no	Ar	8.0	140.0	12.0	81.0	10.125	0	True	inert	2021	1.0	0.6666666666666666
10.1021/acs.organomet.0c00233	neat	1.0	1.0	1.0	tBuONa	0.5	NiNNN	Ni	no	Ar	0.02	140.0	72.0	23.0	1150.0	0	False	inert	2020	0.5	0.5
10.1002/aoc.5970	PhMe	0.5	0.5	1.0	Na2CO3	0.5	Cp*IrCNCl	Ir	no	Ar	1.0	110.0	16.0	11.52	11.52	0	False	inert	2020	1.0	1.0
10.1016/s0040-4039(03)00371-x	PhMe	1.0	1.0	1.0	K2CO3	0.05	Cp*IrHCl	Ir	no	Ar	5.0	110.0	17.0	55.0	11.0	0	False	inert	2003	0.05	0.05
10.1016/j.tet.2007.11.083	PhMe	1.0	1.0	1.0	Cs2CO3	0.01	Cp*IrCl2	Ir	no	Ar	1.0	110.0	17.0	11.0	11.0	0	False	inert	2007	0.01	0.01
10.1002/adsc.200700596	diglyme	0.5	0.5	1.0	KOTMS	0.5	[IrCODCl]2	Ir	PNP ligand (2 mol%)	Ar	2.0	110.0	24.0	20.0	10.0	THF stock soln	False	inert	2008	1.0	1.0
10.1039/c8gc02298d	H2O	0.5	0.5	1.0	no base	0.0	Cp*Ir(imidazole)(pyridineOH)Cl 8а	Ir	no	Air	2.0	110.0	24.0	19.9485	9.97425	0	False	oxygen	2018	0.0	0.0
10.1002/adsc.200700596	diglyme	1.0	1.0	1.0	tBuOK	0.1	[IrCODCl]2	Ir	PNP ligand (2 mol%)	Ar	2.0	110.0	24.0	19.0	9.5	THF stock soln	False	inert	2008	0.1	0.1
10.1021/acs.organomet.0c00726	MeCN	0.55	0.5	0.9090909090909092	no base	0.0	IrNHC	Ir	no	Ar	2.0	110.0	1.0	19.0	9.5	0	False	inert	2021	0.0	0.0
10.1002/adsc.200700596	PhMe	0.5	0.5	1.0	tBuOK	0.5	[IrCODCl]2	Ir	PNP ligand (10 mol%)	Ar	10.0	110.0	24.0	92.0	9.2	THF stock soln	True	inert	2008	1.0	1.0
10.1016/j.jorganchem.2020.121285	PhMe	1.0	2.0	2.0	tBuOK	1.0	CoNN	Co	no	Ar	2.5	100.0	24.0	13.23	5.292	0	False	inert	2020	1.0	0.5
10.1055/s-0036-1589064	PhMe	0.25	0.27	1.08	tBuOK	0.275	CoC2O4	Co	PPh3 (10 mol%)	Ar	5.0	100.0	18.0	23.0	4.6	0	False	inert	2017	1.1	1.0185185185185186
10.1055/s-0036-1589064	PhMe	0.25	0.27	1.08	tBuOK	0.275	Co(Oac)2	Co	PPh3 (10 mol%)	Ar	5.0	100.0	18.0	16.0	3.2	0	False	inert	2017	1.1	1.0185185185185186
10.1055/s-0036-1589064	PhMe	0.25	0.27	1.08	tBuOK	0.275	Co(acac)3	Co	PPh3 (10 mol%)	Ar	5.0	100.0	18.0	0.0	0.0	0	False	inert	2017	1.1	1.0185185185185186
10.1055/s-0036-1589064	PhMe	0.25	0.27	1.08	tBuOK	0.275	CoCl2*6H2O	Co	BINAP (10 mol%)	Ar	5.0	100.0	18.0	0.0	0.0	0	False	inert	2017	1.1	1.0185185185185186
10.1021/acs.organomet.0c00727	PhMe	0.28	0.25	0.8928571428571428	tBuOK	0.275	No Catalyst		no	N2	0.0	85.0	24.0	4.0	inf	0	False	inert	2021	0.9821428571428572	1.1
10.1055/s-0036-1589064	PhMe	0.25	0.27	1.08	tBuOK	0.275	CoCl2*6H2O	Co	Bpy (10 mol%)	Ar	5.0	100.0	18.0	0.0	0.0	0	False	inert	2017	1.1	1.0185185185185186
10.1055/s-0036-1589064	DMF	0.25	0.27	1.08	tBuOK	0.275	CoCl2*6H2O	Co	PPh3 (10 mol%)	Ar	5.0	100.0	18.0	0.0	0.0	0	False	inert	2017	1.1	1.0185185185185186
10.1021/acs.organomet.0c00727	PhMe	0.28	0.25	0.8928571428571428	tBuOK	0.0	CoPPPNCl	Co	no	N2	3.0	105.0	24.0	85.0	28.33333333333333	0	True	inert	2021	0.0	0.0
10.1021/acs.orglett.5b03461	PhF	0.6	0.5	0.8333333333333334	no base	0.0	Co-PNP-pincer	Co	4A MS	Ar	2.0	85.0	48.0	51.0	25.5	0	False	inert	2015	0.0	0.0
10.1039/d0dt03748f	EtOH	1.0	1.0	1.0	tBuOK	0.5	CoNNN	Co	no	Ar	3.0	110.0	24.0	0.0	0.0	0	False	inert	2021	0.5	0.5
10.1021/acs.orglett.5b03461	PhMe	0.6	0.5	0.8333333333333334	no base	0.0	Co-PNP-pincer	Co	4A MS	Ar	2.0	80.0	48.0	49.0	24.5	0	False	inert	2015	0.0	0.0
10.1039/d0dt03748f	PhMe	1.0	1.0	1.0	tBuOK	0.5	CoNNN	Co	no	Ar	4.0	110.0	24.0	82.0	20.5	0	True	inert	2021	0.5	0.5
10.1039/d0dt03748f	MeCN	1.0	1.0	1.0	tBuOK	0.5	CoNNN	Co	PPh3	Ar	4.0	110.0	24.0	78.0	19.5	0	True	inert	2021	0.5	0.5
10.1039/d0dt03748f	p-xylene	1.0	1.0	1.0	tBuOK	0.5	CoNNN	Co	no	Ar	4.0	110.0	24.0	52.0	13.0	0	False	inert	2021	0.5	0.5
10.1039/d0dt03748f	benzene	1.0	1.0	1.0	tBuOK	0.5	CoNNN	Co	no	Ar	4.0	110.0	24.0	50.0	12.5	0	False	inert	2021	0.5	0.5
10.1021/acscatal.1c02956	hexane	0.5	0.5	1.0	tBuOK	0.5	Mo-NHC	Mo	no	N2	1.0	130.0	24.0	45.0	45.0	0	False	inert	2021	1.0	1.0
10.1021/acscatal.1c02956	THF	0.5	0.5	1.0	tBuOK	0.5	Mo-NHC	Mo	no	N2	1.0	130.0	24.0	30.0	30.0	0	False	inert	2021	1.0	1.0
10.1021/acscatal.1c02956	PhMe	0.5	0.5	1.0	tBuOK	0.5	Mo-NHC	Mo	no	N2	1.0	130.0	24.0	40.0	40.0	0	False	inert	2021	1.0	1.0
10.1021/acscatal.1c02956	dioxane	0.5	0.5	1.0	tBuOK	0.5	Mo-NHC	Mo	no	N2	1.0	130.0	24.0	29.0	29.0	0	False	inert	2021	1.0	1.0
10.1021/acscatal.1c02956	p-xylene	0.5	0.5	1.0	tBuOK	0.5	Mo-NHC	Mo	no	N2	1.0	130.0	24.0	25.0	25.0	0	False	inert	2021	1.0	1.0
10.1021/acscatal.1c02956	hexane	0.5	0.5	1.0	tBuONa	0.5	Mo-NHC	Mo	no	N2	1.0	130.0	24.0	41.0	41.0	0	False	inert	2021	1.0	1.0
10.1021/acscatal.1c02956	hexane	0.5	0.5	1.0	NaOH	0.5	Mo-NHC	Mo	no	N2	1.0	130.0	24.0	2.0	2.0	0	False	inert	2021	1.0	1.0
10.1021/acscatal.1c02956	hexane	0.5	0.5	1.0	KOH	0.5	Mo-NHC	Mo	no	N2	1.0	130.0	24.0	9.0	9.0	0	False	inert	2021	1.0	1.0
10.1021/acscatal.1c02956	hexane	0.5	0.5	1.0	Cs2CO3	0.5	Mo-NHC	Mo	no	N2	1.0	130.0	24.0	0.0	0.0	0	False	inert	2021	1.0	1.0
10.1021/acscatal.1c02956	hexane	0.6	0.5	0.8333333333333334	tBuOK	0.5	Mo-NHC	Mo	no	N2	1.0	130.0	24.0	47.0	47.0	0	False	inert	2021	0.8333333333333334	1.0
10.1021/acscatal.1c02956	hexane	0.5	0.55	1.1	tBuOK	0.5	Mo-NHC	Mo	no	N2	1.0	130.0	24.0	48.0	48.0	0	False	inert	2021	1.0	0.9090909090909092
10.1021/acscatal.1c02956	hexane	0.5	0.6	1.2	tBuOK	0.5	Mo-NHC	Mo	no	N2	1.0	130.0	24.0	55.0	55.0	0	False	inert	2021	1.0	0.8333333333333334
10.1021/acscatal.1c02956	hexane	0.5	0.65	1.3	tBuOK	0.5	Mo-NHC	Mo	no	N2	1.0	130.0	24.0	60.0	60.0	0	False	inert	2021	1.0	0.7692307692307692
10.1021/acscatal.1c02956	hexane	0.5	0.65	1.3	no base	0.0	Mo-NHC	Mo	no	N2	1.0	130.0	24.0	0.0	0.0	0	False	inert	2021	0.0	0.0
10.1021/acscatal.1c02956	hexane	0.5	0.65	1.3	tBuOK	0.25	Mo-NHC	Mo	no	N2	1.0	130.0	24.0	44.0	44.0	0	False	inert	2021	0.5	0.3846153846153846
10.1021/acscatal.1c02956	hexane	0.5	0.65	1.3	tBuOK	0.55	Mo-NHC	Mo	no	N2	1.0	130.0	24.0	68.0	68.0	0	True	inert	2021	1.1	0.8461538461538461
10.1021/acscatal.1c02956	hexane	0.5	0.65	1.3	tBuOK	0.55	Mo-NHC	Mo	no	N2	1.0	130.0	24.0	76.0	76.0	0	True	inert	2021	1.1	0.8461538461538461
10.1021/acscatal.1c02956	hexane	0.5	0.65	1.3	tBuOK	0.55	Mo-NHC	Mo	no	N2	2.0	130.0	24.0	85.0	42.5	0	True	inert	2021	1.1	0.8461538461538461
10.1021/acscatal.1c02956	hexane	0.5	0.65	1.3	tBuOK	0.55	Mo-NHC	Mo	no	N2	2.0	80.0	24.0	30.0	15.0	0	False	inert	2021	1.1	0.8461538461538461
10.1021/acscatal.1c02956	hexane	0.5	0.65	1.3	tBuOK	0.55	Mo-NHC	Mo	no	N2	2.0	110.0	24.0	50.0	25.0	0	False	inert	2021	1.1	0.8461538461538461
10.1021/acscatal.1c02956	hexane	0.5	0.65	1.3	tBuOK	0.55	Mo-NHC	Mo	no	N2	2.0	150.0	24.0	89.0	44.5	0	True	inert	2021	1.1	0.8461538461538461
10.1021/acscatal.9b05525	p-xylene	21.5	4.62	0.2148837209302325	no base	0.0	TiOH-80		no	N2		180.0	15.0	99.0		0	True	inert	2020	0.0	0.0
10.1021/acs.organomet.0c00233	neat	1.0	1.0	1.0	Na	0.75	NiNNN	Ni	no	Ar	0.02	140.0	72.0	22.0	1100.0	0	False	inert	2020	0.75	0.75
10.1021/acs.organomet.0c00233	neat	1.0	1.0	1.0	tBuOK	0.75	NiNNN	Ni	no	Ar	0.02	140.0	72.0	20.0	1000.0	0	False	inert	2020	0.75	0.75
10.1021/acs.organomet.0c00233	neat	1.0	1.0	1.0	NaH	0.75	NiNNN	Ni	no	Ar	0.02	140.0	72.0	20.0	1000.0	0	False	inert	2020	0.75	0.75
10.1021/acs.organomet.0c00233	neat	1.0	1.0	1.0	tBuONa	0.75	NiNNN	Ni	no	Ar	0.05	140.0	72.0	46.0	920.0	0	False	inert	2020	0.75	0.75
10.1021/acs.organomet.0c00233	neat	1.0	1.0	1.0	tBuONa	0.25	NiNNN	Ni	no	Ar	0.02	140.0	72.0	15.0	750.0	0	False	inert	2020	0.25	0.25
10.1021/acs.organomet.0c00233	THF	1.0	1.0	1.0	tBuONa	0.75	NiNNN	Ni	no	Ar	0.02	140.0	72.0	12.0	600.0	0	False	inert	2020	0.75	0.75
10.1021/acs.organomet.0c00233	neat	1.0	1.0	1.0	KOH	0.75	NiNNN	Ni	no	Ar	0.02	140.0	72.0	7.0	350.0	0	False	inert	2020	0.75	0.75
10.1021/acs.organomet.0c00233	neat	1.0	1.0	1.0	NaOH	0.75	NiNNN	Ni	no	Ar	0.02	140.0	72.0	2.0	100.0	0	False	inert	2020	0.75	0.75
10.1039/c8cy01200h	CyOMe	0.5	0.75	1.5	KOH	0.15	Ni(COD)2	Ni	0	Ar	3.0	140.0	18.0	99.0	33.0	0	True	inert	2018	0.3	0.1999999999999999
10.1039/c8cy01200h	CyOMe	0.5	0.75	1.5	KOH	0.15	Ni(COD)2	Ni	0	Ar	3.0	140.0	18.0	94.0	31.33333333333333	0	True	inert	2018	0.3	0.1999999999999999
10.1039/c8cy01200h	CyOMe	0.5	0.75	1.5	KOH	0.15	Ni(COD)2	Ni	0	non-inert	3.0	140.0	18.0	92.0	30.666666666666668	0	True	oxygen	2018	0.3	0.1999999999999999
10.1002/aoc.6032	PhMe	1.0	1.2	1.2	tBuOK	0.5	0		no	Ar	0.0	130.0	24.0	0.0		0	False	inert	2020	0.5	0.4166666666666667
10.1039/c8cy01200h	CyOMe	0.5	0.75	1.5	KOH	0.15	Ni NPs generated from Ni(COD)2	Ni	0	Ar	3.0	140.0	18.0	91.0	30.33333333333333	0	True	inert	2018	0.3	0.1999999999999999
10.1016/j.ica.2019.119358	PhMe	0.2	0.4	2.0	tBuOK	0.02	Mn(CO)3BrPyCH2NHR	Mn	no	Ar	2.0	140.0	24.0	20.0	10.0	0	False	inert	2019	0.0999999999999999	0.0499999999999999
10.1002/cctc.202100635	octane	0.5	0.75	1.5	tBuOK	0.25	Mn@NrGO	Mn	no	Ar	8.0	140.0	24.0	71.0	8.875	0	True	inert	2021	0.5	0.3333333333333333
10.1002/cctc.202100635	PhMe	0.5	0.75	1.5	tBuOK	0.5	Mn@NrGO	Mn	no	Ar	8.0	140.0	24.0	57.0	7.125	0	False	inert	2021	1.0	0.6666666666666666
10.1016/j.ica.2019.119358	neat	0.2	0.4	2.0	tBuOK	0.08	Mn(CO)3BrPyCH2NHR	Mn	no	Ar	2.0	140.0	24.0	12.0	6.0	0	False	inert	2019	0.3999999999999999	0.1999999999999999
10.1002/cctc.202100635	octane	0.5	0.75	1.5	tBuONa	0.5	Mn@NrGO	Mn	no	Ar	8.0	140.0	24.0	36.0	4.5	0	False	inert	2021	1.0	0.6666666666666666
10.1002/cctc.202100635	octane	0.5	0.75	1.5	KOH	0.5	Mn@NrGO	Mn	no	Ar	8.0	140.0	24.0	32.0	4.0	0	False	inert	2021	1.0	0.6666666666666666
10.1002/cctc.202100635	octane	0.5	0.75	1.5	K2CO3	0.5	Mn@NrGO	Mn	no	Ar	8.0	140.0	24.0	27.0	3.375	0	False	inert	2021	1.0	0.6666666666666666
10.1002/cctc.202100635	dioxane	0.5	0.75	1.5	tBuOK	0.5	Mn@NrGO	Mn	no	Ar	8.0	140.0	24.0	23.0	2.875	0	False	inert	2021	1.0	0.6666666666666666
10.1002/cctc.202100635	octane	0.5	0.75	1.5	Na2CO3	0.5	Mn@NrGO	Mn	no	Ar	8.0	140.0	24.0	14.0	1.75	0	False	inert	2021	1.0	0.6666666666666666
10.1016/j.ica.2019.119358	THF	0.2	0.4	2.0	tBuOK	0.08	Mn(CO)3BrPyCH2NHR	Mn	no	Ar	2.0	140.0	24.0	0.0	0.0	0	False	inert	2019	0.3999999999999999	0.1999999999999999
10.1016/j.ica.2019.119358	PhMe	0.2	0.4	2.0	tBuOLi	0.08	Mn(CO)3BrPyCH2NHR	Mn	no	Ar	2.0	140.0	24.0	0.0	0.0	0	False	inert	2019	0.3999999999999999	0.1999999999999999
10.1016/j.ica.2019.119358	PhMe	0.2	0.4	2.0	Cs2CO3	0.08	Mn(CO)3BrPyCH2NHR	Mn	no	Ar	2.0	140.0	24.0	0.0	0.0	0	False	inert	2019	0.3999999999999999	0.1999999999999999
10.1016/j.ica.2019.119358	PhMe	0.2	0.4	2.0	no base	0.0	Mn(CO)3BrPyCH2NHR	Mn	no	Ar	2.0	140.0	24.0	0.0	0.0	0	False	inert	2019	0.0	0.0
10.1002/cctc.202100635	THF	0.5	0.75	1.5	tBuOK	0.5	Mn@NrGO	Mn	no	Ar	8.0	140.0	24.0	0.0	0.0	0	False	inert	2021	1.0	0.6666666666666666
10.1002/cctc.202100635	octane	0.5	0.75	1.5	no base	0.0	Mn@NrGO	Mn	no	Ar	8.0	140.0	24.0	0.0	0.0	0	False	inert	2021	0.0	0.0
10.1002/cctc.202100635	octane	0.5	0.75	1.5	tBuOK	0.5	No Catalyst		no	Ar	8.0	140.0	24.0	18.0	2.25	0	False	inert	2021	1.0	0.6666666666666666
10.1002/cssc.202002830	PhMe	0.5	0.6	1.2	tBuOK	0.5	W(CO)6	W	no	N2	1.0	130.0	24.0	40.0	40.0	0	False	inert	2020	1.0	0.8333333333333334
10.1002/cssc.202002830	PhMe	0.5	0.6	1.2	tBuOK	0.5	W(CO)6	W	L(NN)	N2	1.0	130.0	24.0	58.0	58.0	0	False	inert	2020	1.0	0.8333333333333334
10.1002/cssc.202002830	PhMe	0.5	0.6	1.2	tBuOK	0.5	W(CO)6	W	L(NN)	N2	1.0	130.0	24.0	62.0	62.0	0	False	inert	2020	1.0	0.8333333333333334
10.1002/cssc.202002830	PhMe	0.5	0.6	1.2	tBuOK	0.5	W(CO)6	W	L(NN)	N2	1.0	130.0	24.0	74.0	74.0	0	True	inert	2020	1.0	0.8333333333333334
10.1002/cssc.202002830	PhMe	0.5	0.6	1.2	tBuOK	0.5	W(CO)6	W	L(NN)	N2	1.0	130.0	24.0	75.0	75.0	0	True	inert	2020	1.0	0.8333333333333334
10.1002/cssc.202002830	PhMe	0.5	0.6	1.2	tBuOK	0.5	W(CO)6	W	L(NN)	N2	1.0	130.0	24.0	71.0	71.0	0	True	inert	2020	1.0	0.8333333333333334
10.1002/cssc.202002830	PhMe	0.5	0.6	1.2	tBuOK	0.5	W(CO)6	W	Phen	N2	1.0	130.0	24.0	90.0	90.0	0	True	inert	2020	1.0	0.8333333333333334
10.1002/cssc.202002830	PhMe	0.5	0.6	1.2	tBuOK	0.5	W(CO)6	W	L(NN)	N2	1.0	130.0	24.0	62.0	62.0	0	False	inert	2020	1.0	0.8333333333333334
10.1002/cssc.202002830	PhMe	0.5	0.6	1.2	tBuOK	0.5	W(CO)6	W	L(NN)	N2	1.0	130.0	24.0	63.0	63.0	0	False	inert	2020	1.0	0.8333333333333334
10.1002/cssc.202002830	PhMe	0.5	0.6	1.2	tBuOK	0.5	W(CO)6	W	P(Cy)3	N2	1.0	130.0	24.0	68.0	68.0	0	True	inert	2020	1.0	0.8333333333333334
10.1002/cssc.202002830	PhMe	0.5	0.6	1.2	tBuOK	0.5	W(CO)6	W	PPh3	N2	1.0	130.0	24.0	44.0	44.0	0	False	inert	2020	1.0	0.8333333333333334
10.1002/cssc.202002830	PhMe	0.5	0.6	1.2	tBuONa	0.5	W(CO)6	W	Phen	N2	1.0	130.0	24.0	47.0	47.0	0	False	inert	2020	1.0	0.8333333333333334
10.1002/cssc.202002830	PhMe	0.5	0.6	1.2	KOH	0.5	W(CO)6	W	Phen	N2	1.0	130.0	24.0	8.0	8.0	0	False	inert	2020	1.0	0.8333333333333334
10.1002/cssc.202002830	PhMe	0.5	0.6	1.2	NaOH	0.5	W(CO)6	W	Phen	N2	1.0	130.0	24.0	22.0	22.0	0	False	inert	2020	1.0	0.8333333333333334
10.1002/cssc.202002830	PhMe	0.5	0.6	1.2	Cs2CO3	0.5	W(CO)6	W	Phen	N2	1.0	130.0	24.0	2.0	2.0	0	False	inert	2020	1.0	0.8333333333333334
10.1002/cssc.202002830	PhMe	0.5	0.6	1.2	K2CO3	0.5	W(CO)6	W	Phen	N2	1.0	130.0	24.0	0.0	0.0	0	False	inert	2020	1.0	0.8333333333333334
10.1002/cssc.202002830	PhMe	0.5	0.6	1.2	Na2CO3	0.5	W(CO)6	W	Phen	N2	1.0	130.0	24.0	0.0	0.0	0	False	inert	2020	1.0	0.8333333333333334
10.1002/cssc.202002830	dioxane	0.5	0.6	1.2	tBuOK	0.5	W(CO)6	W	Phen	N2	1.0	130.0	24.0	98.0	98.0	0	True	inert	2020	1.0	0.8333333333333334
10.1002/cssc.202002830	DMF	0.5	0.6	1.2	tBuOK	0.5	W(CO)6	W	Phen	N2	1.0	130.0	24.0	35.0	35.0	0	False	inert	2020	1.0	0.8333333333333334
10.1002/cssc.202002830	DMSO	0.5	0.6	1.2	tBuOK	0.5	W(CO)6	W	Phen	N2	1.0	130.0	24.0	5.0	5.0	0	False	inert	2020	1.0	0.8333333333333334
10.1002/cssc.202002830	DMA	0.5	0.6	1.2	tBuOK	0.5	W(CO)6	W	Phen	N2	1.0	130.0	24.0	44.0	44.0	0	False	inert	2020	1.0	0.8333333333333334
10.1002/cssc.202002830	MeCN	0.5	0.6	1.2	tBuOK	0.5	W(CO)6	W	Phen	N2	1.0	130.0	24.0	0.0	0.0	0	False	inert	2020	1.0	0.8333333333333334
10.1002/cssc.202002830	THF	0.5	0.6	1.2	tBuOK	0.5	W(CO)6	W	Phen	N2	1.0	130.0	24.0	89.0	89.0	0	True	inert	2020	1.0	0.8333333333333334
10.1002/cssc.202002830	AmOH	0.5	0.6	1.2	tBuOK	0.5	W(CO)6	W	Phen	N2	1.0	130.0	24.0	45.0	45.0	0	False	inert	2020	1.0	0.8333333333333334
10.1002/cssc.202002830	dioxane	0.5	0.6	1.2	tBuOK	0.5	W(CO)6	W	Phen	N2	0.5	130.0	24.0	71.0	142.0	0	True	inert	2020	1.0	0.8333333333333334
10.1002/cssc.202002830	dioxane	0.5	0.6	1.2	tBuOK	0.5	W(CO)6	W	Phen	N2	1.0	130.0	24.0	98.0	98.0	0	True	inert	2020	1.0	0.8333333333333334
10.1002/cssc.202002830	dioxane	0.5	0.6	1.2	tBuOK	0.5	W(CO)6	W	Phen	N2	1.0	130.0	24.0	68.0	68.0	0	True	inert	2020	1.0	0.8333333333333334
10.1002/cssc.202002830	dioxane	0.5	0.6	1.2	tBuOK	0.5	0		Phen	N2	1.0	130.0	24.0	27.0	27.0	0	False	inert	2020	1.0	0.8333333333333334
10.1002/cssc.202002830	dioxane	0.5	0.6	1.2	no base	0.0	W(CO)6	W	Phen	N2	1.0	130.0	24.0	0.0	0.0	0	False	inert	2020	0.0	0.0
10.1002/cssc.202002830	dioxane	0.5	0.6	1.2	tBuOK	0.25	W(CO)6	W	Phen	N2	1.0	130.0	24.0	42.0	42.0	0	False	inert	2020	0.5	0.4166666666666667
10.1002/cssc.202002830	dioxane	0.5	0.6	1.2	tBuOK	0.125	W(CO)6	W	Phen	N2	1.0	130.0	24.0	11.0	11.0	0	False	inert	2020	0.25	0.2083333333333333
10.1002/aoc.4704	PhMe	1.0	1.5	1.5	Cs2CO3	1.0	Ru-benzimidazole(p-cymene)	Ru	no	Ar	2.5	120.0	24.0	19.0	7.6	0	False	inert	2018	1.0	0.6666666666666666
10.1039/d0dt03748f	DMSO	1.0	1.0	1.0	tBuOK	0.5	CoNNN	Co	no	Ar	4.0	110.0	24.0	35.0	8.75	0	False	inert	2021	0.5	0.5
10.1039/d0dt03748f	DMF	1.0	1.0	1.0	tBuOK	0.5	CoNNN	Co	no	Ar	4.0	110.0	24.0	30.0	7.5	0	False	inert	2021	0.5	0.5
10.1039/d0dt03748f	THF	1.0	1.0	1.0	tBuOK	0.5	CoNNN	Co	no	Ar	4.0	110.0	24.0	0.0	0.0	0	False	inert	2021	0.5	0.5
10.1016/j.jorganchem.2020.121285	neat	1.0	2.0	2.0	tBuOK	1.0	CoNN	Co	no	Ar	1.5	120.0	24.0	47.43	31.62	0	False	inert	2020	1.0	0.5
10.1016/j.jorganchem.2020.121285	neat	1.0	2.0	2.0	tBuOK	1.0	CoNN	Co	no	Ar	2.5	120.0	24.0	72.0	28.8	0	True	inert	2020	1.0	0.5
10.1016/j.jorganchem.2020.121285	PhMe	1.0	2.0	2.0	tBuOK	1.0	CoNN	Co	no	Ar	2.5	120.0	24.0	29.67	11.868	0	False	inert	2020	1.0	0.5
10.1016/j.jorganchem.2020.121285	PhMe	1.0	2.0	2.0	tBuOK	1.0	CoNN	Co	no	Ar	1.5	120.0	24.0	15.86	10.573333333333332	0	False	inert	2020	1.0	0.5
10.1021/acs.orglett.5b03461	THF	0.6	0.5	0.8333333333333334	no base	0.0	Co-PNP-pincer	Co	4A MS	Ar	2.0	66.0	48.0	45.0	22.5	0	False	inert	2015	0.0	0.0
10.1016/j.tetlet.2011.01.059	neat	5.0	10.0	2.0	no base	0.0	Pd/Fe2O3	Pd	no	Ar	0.17	160.0	2.0	83.0	488.235294117647	0	True	inert	2011	0.0	0.0
10.1016/j.tetlet.2011.01.059	neat	2.0	6.0	3.0	no base	0.0	Pd/Fe2O3	Pd	no	Ar	0.43	160.0	2.0	90.0	209.30232558139537	0	True	inert	2011	0.0	0.0
10.1055/s-0030-1260238	PhMe	2.5	5.0	2.0	CsOH	2.5	Pd(Oac)2	Pd	no	Air?	1.0	170.0	12.0	98.0	98.0	0	True	oxygen	2011	1.0	0.5
10.1002/chem.200901501	CF3Ph/dodecane	3.0	1.0	0.3333333333333333	no base	0.0	PdPt/MgO	Pd,Pt	no	N2	0.8	180.0	0.25	80.0	100.0	0	True	inert	2009	0.0	0.0
10.1002/chem.200901501	CF3Ph/dodecane	3.0	1.0	0.3333333333333333	no base	0.0	Pd/MgO	Pd	no	N2	0.8	180.0	0.25	79.0	98.75	0	True	inert	2009	0.0	0.0
10.1039/c1ra00560j	p-xylene	2.0	1.0	0.5	no base	0.0	Cu2O	Cu	no	N2	1.0	155.0	0.5	0.0	0.0	0	False	inert	2011	0.0	0.0
10.1021/acs.organomet.6b00426	PhMe	1.0	1.0	1.0	no base	0.0	[Ru2Cl2(μ-Cl)2(η6-cym)2]	Ru	no	Ar	2.0	110.0	48.0	15.0	7.5	0	False	inert	2016	0.0	0.0
10.1002/ejic.201900191	neat	1.0	1.5	1.5	tBuOK	2.5	CymeneRuCl2	Ru	no	Ar	1.5	120.0	20.0	11.25	7.5	0	False	inert	2019	2.5	1.6666666666666667
10.1002/ejoc.201403636	DME	0.5	0.5	1.0	tBuOK	0.25	C6H6RuCl2	Ru	PTA	Air	2.5	55.0	15.0	16.08	6.432	0	False	oxygen	2015	0.5	0.5
10.1021/acs.inorgchem.9b03049	neat	1.0	1.2	1.2	tBuOLi	0.2	Ru-NHC	Ru	no	Ar	0.5	120.0	2.0	3.06	6.12	0	False	inert	2020	0.2	0.1666666666666666
10.1002/ejic.201701479	PhMe	1.1	1.0	0.9090909090909092	Cs2CO3	2.5	Ru(NHC(CH2)2OMeCl2	Ru	no	Ar	5.0	120.0	24.0	28.5	5.7	0	False	inert	2018	2.2727272727272725	2.5
10.1039/d1ob00362c	PhMe	1.0	1.0	1.0	tBuOK	1.0	No Catalyst		no	Ar	0.0	110.0	2.0	6.0	inf	0	False	inert	2021	1.0	1.0
10.1002/ejoc.201403636	PhMe	0.5	0.5	1.0	tBuOK	0.5	Ru3CO12	Ru	PTA	Air	2.5	55.0	40.0	13.6	5.44	0	False	oxygen	2015	1.0	1.0
10.1016/j.jcat.2009.01.020	mesitylene	0.25	0.38	1.52	no base	0.0	RuClx/Al2O3	Ru	no	Ar	5.0	132.0	5.0	22.0	4.4	0	False	inert	2009	0.0	0.0
10.1002/ejoc.201403636	PhMe	0.5	0.5	1.0	NaOH	0.25	C6H6RuCl2	Ru	PPh2(CH2)8PPh2	Air	2.5	55.0	15.0	9.31	3.724	0	False	oxygen	2015	0.5	0.5
10.1002/ejoc.201403636	PhMe	0.5	0.5	1.0	KOH	0.25	C6H6RuCl2	Ru	PPh2(CH2)8PPh2	Air	2.5	55.0	15.0	8.55	3.4200000000000004	0	False	oxygen	2015	0.5	0.5
10.1021/acs.organomet.6b00426	PhMe	1.0	1.0	1.0	no base	0.0	[Ru2Cl2(μ-Cl)2(η6-cym)2]	Ru	no	Ar	2.0	110.0	24.0	4.0	2.0	0	False	inert	2016	0.0	0.0
10.1002/adsc.201600141	DMF	1.1	1.0	0.9090909090909092	tBuONa	1.2	[RuCp*Cl2]n	Ru	benzotriazoleCH2C(O)NHCH(Me)COOMe	N2	2.0	153.0	48.0	4.0	2.0	0	False	inert	2016	1.0909090909090908	1.2
10.1002/adsc.201701117	dioxane	0.55	0.72	1.3090909090909089	tBuOK	0.1375	[Ru(cymene)Cl2]2	Ru	no	Ar	0.4	110.0	12.0	0.72	1.7999999999999998	0	False	inert	2017	0.25	0.1909722222222222
10.1007/s11243-019-00313-7	dioxane	1.0	1.0	1.0	tBuOK	0.5	Ru-NHC(p-cymene)Ar (2c)	Ru	no	Ar	1.0	100.0	24.0	1.56	1.56	0	False	inert	2019	0.5	0.5
10.1016/j.poly.2019.114234	dioxane	1.0	1.5	1.5	KOH	1.0	Ru-NHC (3e)	Ru	no	Ar	1.0	100.0	24.0	1.2	1.2	0	False	inert	2019	1.0	0.6666666666666666
10.1016/j.poly.2019.114234	dioxane	1.0	1.5	1.5	KOH	1.0	Ru-NHC (3e)	Ru	no	Ar	1.0	120.0	24.0	1.17	1.17	0	False	inert	2019	1.0	0.6666666666666666
10.1021/acs.organomet.6b00426	PhMe	1.0	1.0	1.0	no base	0.0	R-Cl2Ru-Ge(tBu)NtBuCPhNtBu	Ru	AgOTf	Ar	1.0	110.0	24.0	1.0	1.0	0	False	inert	2016	0.0	0.0
10.1016/j.jcat.2009.01.020	mesitylene	0.25	0.38	1.52	no base	0.0	Ru3(CO)12	Ru	no	Ar	5.0	132.0	5.0	3.0	0.6	0	False	inert	2009	0.0	0.0
10.1016/j.jcat.2009.01.020	mesitylene	0.25	0.38	1.52	no base	0.0	CymeneRuCl2	Ru	no	Ar	5.0	132.0	5.0	3.0	0.6	0	False	inert	2009	0.0	0.0
10.1007/s11243-019-00313-7	neat	1.0	1.5	1.5	tBuOK	1.0	Ru-NHC(p-cymene)Ar (2c)	Ru	no	Ar	2.5	120.0	24.0	0.81	0.324	0	False	inert	2019	1.0	0.6666666666666666
10.1016/j.catcom.2015.10.028	neat	1.0	1.6	1.6	no base	0.0	CymeneRuCl2	Ru	no	no data	1.0	120.0	15.0	0.2304	0.2304	0	False	no_data	2015	0.0	0.0
10.1021/acs.organomet.8b00908	PhMe	1.0	1.0	1.0	no base	0.0	C6H6-Se-Ru-N-anthracene-Cl	Ru	no	N2	0.5	25.0	6.0	0.0	0.0	0	False	inert	2019	0.0	0.0
10.1002/ejoc.201403636	PhMe	0.5	0.5	1.0	no base	0.0	CymeneRuCl2	Ru	Xantphos	Air	5.0	55.0	15.0	0.0	0.0	0	False	oxygen	2015	0.0	0.0
10.1002/ejoc.201403636	PhMe	0.5	0.5	1.0	tBuOK	0.25	CymeneRuCl2	Ru	Xantphos	Air	5.0	55.0	15.0	0.0	0.0	0	False	oxygen	2015	0.5	0.5
10.1002/ejoc.201403636	PhMe	0.5	0.5	1.0	tBuOK	0.25	Ru3CO12	Ru	PPh2(CH2)8PPh2	Air	2.5	55.0	15.0	0.0	0.0	0	False	oxygen	2015	0.5	0.5
10.1002/chem.200901501	CF3Ph/dodecane	3.0	1.0	0.3333333333333333	no base	0.0	Pd/HT	Pd	no	N2	0.8	180.0	0.25	49.0	61.25	0	False	inert	2009	0.0	0.0
10.1039/d1sc01681d	PhMe	0.3	0.33	1.1	tBuOK	0.36	(N,O)-PLY		no	N2	5.0	130.0	18.0	43.0	8.6	0	False	inert	2021	1.2	1.0909090909090908
10.1039/d1sc01681d	PhMe	0.3	0.33	1.1	tBuOK	0.36	(N,O)-PLY		no	N2	7.5	130.0	18.0	75.0	10.0	0	True	inert	2021	1.2	1.0909090909090908
10.1039/d1sc01681d	PhMe	0.3	0.33	1.1	tBuOK	0.36	(N,O)-PLY		no	N2	10.0	130.0	18.0	91.0	9.1	0	True	inert	2021	1.2	1.0909090909090908
10.1039/d1sc01681d	PhMe	0.3	0.33	1.1	tBuOK	0.36	(N,O)-PLY		no	N2	10.0	100.0	18.0	17.0	1.7	0	False	inert	2021	1.2	1.0909090909090908
