Repository: Oleafan/borrowing_hydrogen_amination_with_amines_and_nitro

# borrowing_hydrogen_amination_with_amines_and_nitro
As a supporting information for the review

File: base_data/PhNH2_BnOH.csv (part 7 of 12)
10.1038/ncomms7478	PhMe	1.0	2.0	2.0	KOH	0.5	carbon		no	Ar	0.0	130.0	24.0	3.0	inf	0	False	inert	2015	0.5	0.25
10.1038/ncomms7478	PhMe	1.0	2.0	2.0	no base	0.5	carbon		no	Ar	0.0	130.0	24.0	0.0		0	False	inert	2015	0.5	0.25
10.1039/c5ra07681a	PhMe	1.0	1.5	1.5	KOH	0.5	no		no	Ar	0.0	150.0	4.0	11.0	inf	0	False	inert	2015	0.5	0.3333333333333333
10.1016/j.catcom.2014.06.020	neat	4.0	40.0	10.0	no base	0.0	no		no	Air	0.0	220.0	6.0	2.0	inf	0	False	oxygen	2014	0.0	0.0
10.1039/d1sc01681d	PhMe	0.3	0.33	1.1	tBuOK	0.36	(N,O)-PLY		no	N2	10.0	80.0	18.0	0.0	0.0	0	False	inert	2021	1.2	1.0909090909090908
10.1039/d1sc01681d	PhMe	0.3	0.33	1.1	tBuOK	0.3	(N,O)-PLY		no	N2	10.0	130.0	18.0	73.0	7.3	0	True	inert	2021	1.0	0.9090909090909092
10.1039/d1sc01681d	PhMe	0.3	0.33	1.1	tBuONa	0.36	(N,O)-PLY		no	N2	10.0	130.0	18.0	0.0	0.0	0	False	inert	2021	1.2	1.0909090909090908
10.1039/d1sc01681d	PhMe	0.3	0.33	1.1	tBuOLi	0.36	(N,O)-PLY		no	N2	10.0	130.0	18.0	36.0	3.6	0	False	inert	2021	1.2	1.0909090909090908
10.1039/d1sc01681d	THF	0.3	0.33	1.1	tBuOK	0.36	(N,O)-PLY		no	N2	10.0	130.0	18.0	15.0	1.5	0	False	inert	2021	1.2	1.0909090909090908
10.1039/d1sc01681d	MeCN	0.3	0.33	1.1	tBuOK	0.36	(N,O)-PLY		no	N2	10.0	130.0	18.0	0.0	0.0	0	False	inert	2021	1.2	1.0909090909090908
10.1039/d1sc01681d	PhMe	0.3	0.33	1.1	tBuOK	0.36	(N,O)-PLY		no	N2	10.0	130.0	8.0	23.0	2.3	0	False	inert	2021	1.2	1.0909090909090908
10.1039/d1sc01681d	PhMe	0.3	0.33	1.1	tBuOK	0.36	(N,O)-PLY		no	N2	10.0	130.0	16.0	77.0	7.7	0	True	inert	2021	1.2	1.0909090909090908
10.1039/d1sc01681d	PhMe	0.3	0.33	1.1	tBuOK	0.36	No Catalyst		no	N2	10.0	130.0	18.0	5.0	0.5	0	False	inert	2021	1.2	1.0909090909090908
10.1039/d1sc01681d	PhMe	0.3	0.33	1.1	no base	0.0	(N,O)-PLY		no	N2	10.0	130.0	18.0	0.0	0.0	0	False	inert	2021	0.0	0.0
10.1002/ejic.202000971	PhMe	2.0	1.0	0.5	tBuOK	2.0	Ppy		no	N2	0.0	100.0	24.0	10.0	inf	0	False	inert	2021	1.0	2.0
10.1002/ejic.202000971	PhMe	2.0	1.0	0.5	tBuOK	2.0	No Catalyst		no	N2	0.0	100.0	24.0	10.0	inf	0	False	inert	2021	1.0	2.0
10.1002/ejic.202000971	PhMe	2.0	1.0	0.5	tBuOK	2.0	Ppy		no	N2	0.0	100.0	24.0	60.0	inf	0	False	inert	2021	1.0	2.0
10.1016/s0040-4039(03)00371-x	PhMe	1.0	1.0	1.0	no base	0.0	Cp*IrCl2	Ir	no	Ar	5.0	110.0	17.0	30.0	6.0	0	False	inert	2003	0.0	0.0
10.1002/chem.201201845	PhMe	1.0	1.0	1.0	no base	0.0	Cp*IrCl2	Ir	AgBF4	Ar	1.0	110.0	14.0	5.0	5.0	0	False	inert	2012	0.0	0.0
10.1002/adsc.200700596	PhMe	0.5	0.5	1.0	tBuOK	0.25	[IrCODCl]2	Ir	PNP ligand (10 mol%)	Ar	10.0	110.0	24.0	78.0	7.8	THF stock soln	True	inert	2008	0.5	0.5
10.1002/cctc.201700678	H2O	1.0	1.0	1.0	no base	0.0	[Cp*IrCl2]2	Ir	no	N2	4.0	110.0	16.0	20.0	5.0	0	False	inert	2017	0.0	0.0
10.1002/adsc.200700596	diglyme	0.5	0.5	1.0	Cs2CO3	0.5	[IrCODCl]2	Ir	PNP ligand (2 mol%)	Ar	2.0	110.0	24.0	12.0	6.0	THF stock soln	False	inert	2008	1.0	1.0
10.1021/acs.organomet.6b00426	PhMe	1.0	1.0	1.0	no base	0.0	[Ir2Cl2(μ-Cl)2(η5-Cp*)2]	Ir	no	Ar	2.0	110.0	48.0	5.0	2.5	0	False	inert	2016	0.0	0.0
10.1002/ejoc.202000229	PhMe	2.0	1.0	0.5	no base	0.0	Cs(OTf)2	Cs	no	air	5.0	160.0	2.0	0.0	0.0	microwave	False	oxygen	2020	0.0	0.0
10.1002/ejoc.202000229	PhMe	2.0	1.0	0.5	no base	0.0	Zn(OTf)2	Zn	no	air	5.0	160.0	2.0	0.0	0.0	microwave	False	oxygen	2020	0.0	0.0
10.1002/ejoc.202000229	PhMe	2.0	1.0	0.5	no base	0.0	Cu(Otf)2	Cu	no	air	5.0	160.0	2.0	0.0	0.0	microwave	False	oxygen	2020	0.0	0.0
10.1002/ejoc.202000229	PhMe	2.0	1.0	0.5	no base	0.0	Ca(OTf)2	Ca	no	air	5.0	160.0	2.0	0.0	0.0	microwave	False	oxygen	2020	0.0	0.0
10.1002/ejoc.202000229	PhMe	2.0	1.0	0.5	no base	0.0	Y(Otf)2	Y	no	air	5.0	160.0	2.0	6.0	1.2	microwave	False	oxygen	2020	0.0	0.0
10.1002/ejoc.202000229	PhMe	2.0	1.0	0.5	no base	0.0	Sc(OTf)2	Sc	no	air	5.0	160.0	2.0	6.0	1.2	microwave	False	oxygen	2020	0.0	0.0
10.1002/ejoc.202000229	PhMe	2.0	1.0	0.5	no base	0.0	La(OTf)2	La	no	air	5.0	160.0	2.0	6.0	1.2	microwave	False	oxygen	2020	0.0	0.0
10.1002/ejoc.202000229	PhMe	2.0	1.0	0.5	no base	0.0	Al(OTf)2	Al	no	air	5.0	160.0	2.0	17.0	3.4	microwave	False	oxygen	2020	0.0	0.0
10.1039/c003410j	PhMe	1.2	1.0	0.8333333333333334	DABCO	2.0	Fe-HMS	Fe	no	no data	27.0	160.0	1.0	42.5	1.5740740740740742	MW	False	no_data	2010	1.6666666666666667	2.0
10.1002/ejoc.202000229	PhMe	2.0	1.0	0.5	no base	0.0	Bi(OTf)3	Bi	no	air	5.0	160.0	2.0	49.0	9.8	microwave	False	oxygen	2020	0.0	0.0
10.1002/ejoc.202000229	PhMe	2.0	1.0	0.5	no base	0.0	HNTf2		no	air	5.0	160.0	2.0	0.0	0.0	microwave	False	oxygen	2020	0.0	0.0
10.1002/ejoc.202000229	PhMe	2.0	1.0	0.5	no base	0.0	Ba(NTf2)2	Ba	no	air	5.0	160.0	2.0	0.0	0.0	microwave	False	oxygen	2020	0.0	0.0
10.1002/ejoc.202000229	PhMe	2.0	1.0	0.5	no base	0.0	Cd(NTf2)2	Cd	no	air	5.0	160.0	2.0	0.0	0.0	microwave	False	oxygen	2020	0.0	0.0
10.1002/ejoc.202000229	PhMe	2.0	1.0	0.5	no base	0.0	Sr(NTf2)2	Se	no	air	5.0	160.0	2.0	0.0	0.0	microwave	False	oxygen	2020	0.0	0.0
10.1021/acs.organomet.0c00233	PhMe	1.0	1.0	1.0	tBuONa	0.75	NiNNN	Ni	no	Ar	2.0	140.0	72.0	60.0	30.0	0	False	inert	2020	0.75	0.75
10.1002/ejoc.202000229	PhMe	2.0	1.0	0.5	no base	0.0	K(NTf2)	K	no	air	5.0	160.0	2.0	0.0	0.0	microwave	False	oxygen	2020	0.0	0.0
10.1002/ejoc.202000229	PhMe	2.0	1.0	0.5	no base	0.0	Cu(NTf2)2	Cu	no	air	5.0	160.0	2.0	0.0	0.0	microwave	False	oxygen	2020	0.0	0.0
10.1002/ejoc.202000229	PhMe	2.0	1.0	0.5	no base	0.0	Ca(NTf2)2	Ca	no	air	5.0	160.0	2.0	0.0	0.0	microwave	False	oxygen	2020	0.0	0.0
10.1002/ejoc.202000229	PhMe	2.0	1.0	0.5	no base	0.0	Li(NTf2)	Li	no	air	5.0	160.0	2.0	0.0	0.0	microwave	False	oxygen	2020	0.0	0.0
10.1002/ejoc.202000229	PhMe	2.0	1.0	0.5	no base	0.0	Cs(NTf2)	Cs	no	air	5.0	160.0	2.0	0.0	0.0	microwave	False	oxygen	2020	0.0	0.0
10.1002/ejoc.202000229	PhMe	2.0	1.0	0.5	no base	0.0	Mg(NTf2)2	Mg	no	air	5.0	160.0	2.0	5.0	1.0	microwave	False	oxygen	2020	0.0	0.0
10.1021/acs.organomet.6b00426	PhMe	1.0	1.0	1.0	no base	0.0	[Ir2Cl2(μ-Cl)2(η5-Cp*)2]	Ir	no	Ar	2.0	110.0	24.0	3.0	1.5	0	False	inert	2016	0.0	0.0
10.1002/ejoc.202000229	PhMe	2.0	1.0	0.5	no base	0.0	Zn(NTf2)2	Zn	no	air	5.0	160.0	2.0	9.0	1.8	microwave	False	oxygen	2020	0.0	0.0
10.1021/jo200559h	neat	1.0	2.0	2.0	KOH	1.3	Co(OH)2-Fe3O4	Co	no	Ar	1.4	130.0	96.0	48.0	34.285714285714285	0	False	inert	2011	1.3	0.65
10.1002/ejoc.202000229	PhMe	2.0	1.0	0.5	no base	0.0	Mn(NTf2)2	Mn	no	air	5.0	160.0	2.0	25.0	5.0	microwave	False	oxygen	2020	0.0	0.0
10.1002/ejoc.202000229	PhMe	2.0	1.0	0.5	no base	0.0	Ce(NTf2)s	Ce	no	air	5.0	160.0	2.0	29.0	5.8	microwave	False	oxygen	2020	0.0	0.0
10.1039/c003410j	PhMe	1.2	1.0	0.8333333333333334	tBuONa	2.0	Fe-HMS	Fe	no	no data	54.0	160.0	1.0	54.27	1.005	MW	False	no_data	2010	1.6666666666666667	2.0
10.1002/ejoc.202000229	PhMe	2.0	1.0	0.5	no base	0.0	Y(NTf2)3	Y	no	air	5.0	160.0	2.0	37.0	7.4	microwave	False	oxygen	2020	0.0	0.0
10.1002/ejoc.202000229	PhMe	2.0	1.0	0.5	no base	0.0	In(NTf2)3	In	no	air	5.0	160.0	2.0	37.0	7.4	microwave	False	oxygen	2020	0.0	0.0
10.1002/ejoc.202000229	PhMe	2.0	1.0	0.5	no base	0.0	La(NTf2)3	La	no	air	5.0	160.0	2.0	46.0	9.2	microwave	False	oxygen	2020	0.0	0.0
10.1002/ejoc.202000229	PhMe	2.0	1.0	0.5	no base	0.0	Ga(NTf2)3	Ga	no	air	5.0	160.0	2.0	48.0	9.6	microwave	False	oxygen	2020	0.0	0.0
10.1002/ejoc.202000229	PhMe	2.0	1.0	0.5	no base	0.0	Cr(NTf2)3	Cr	no	air	5.0	160.0	2.0	49.0	9.8	microwave	False	oxygen	2020	0.0	0.0
10.1002/ejoc.202000229	PhMe	2.0	1.0	0.5	no base	0.0	Sc(NTf2)3	Sc	no	air	5.0	160.0	2.0	51.0	10.2	microwave	False	oxygen	2020	0.0	0.0
10.1002/ejoc.202000229	PhMe	2.0	1.0	0.5	no base	0.0	Bi(NTf2)3	Bi	no	air	5.0	160.0	2.0	51.0	10.2	microwave	False	oxygen	2020	0.0	0.0
10.1002/ejoc.202000229	PhMe	2.0	1.0	0.5	no base	0.0	AI(NTf2)5	Al	no	air	5.0	160.0	2.0	52.0	10.4	microwave	False	oxygen	2020	0.0	0.0
10.1002/ejoc.202000229	PhMe	2.0	1.0	0.5	no base	0.0	Ho(NTf2)3	Ho	no	air	5.0	160.0	2.0	58.0	11.6	microwave	False	oxygen	2020	0.0	0.0
10.1002/ejoc.202000229	PhMe	2.0	1.0	0.5	no base	0.0	Sm(NTf2)3	Sm	no	air	5.0	160.0	2.0	59.0	11.8	microwave	False	oxygen	2020	0.0	0.0
10.1002/ejoc.202000229	PhMe	2.0	1.0	0.5	no base	0.0	Gd(NTf2)3	Gd	no	air	5.0	160.0	2.0	67.0	13.4	microwave	True	oxygen	2020	0.0	0.0
10.1002/ejoc.202000229	PhMe	2.0	1.0	0.5	no base	0.0	Sb(NTf2)3	Sb	no	air	5.0	160.0	2.0	72.0	14.4	microwave	True	oxygen	2020	0.0	0.0
10.1002/ejoc.202000229	PhMe	2.0	1.0	0.5	no base	0.0	Nd(NTf2)3	Nd	no	air	5.0	160.0	2.0	73.0	14.6	microwave	True	oxygen	2020	0.0	0.0
10.1002/ejoc.202000229	PhMe	2.0	1.0	0.5	no base	0.0	Ti(NTf2)4	Ti	no	air	5.0	160.0	2.0	78.0	15.6	microwave	True	oxygen	2020	0.0	0.0
10.1002/ejoc.202000229	PhMe	2.0	1.0	0.5	no base	0.0	Pr(NTf2)3	Pr	no	air	5.0	160.0	2.0	80.0	16.0	microwave	True	oxygen	2020	0.0	0.0
10.1002/ejoc.202000229	PhMe	2.0	1.0	0.5	no base	0.0	Eu(NTf2)2	Eu	no	air	5.0	160.0	2.0	87.0	17.4	microwave	True	oxygen	2020	0.0	0.0
10.1002/ejoc.202000229	PhMe	2.0	1.0	0.5	no base	0.0	Yb(NTf2)2	Yb	no	air	5.0	160.0	2.0	88.0	17.6	microwave	True	oxygen	2020	0.0	0.0
10.1002/ejoc.202000413	PhMe	2.0	1.0	0.5	no base	0.0	Ti(NTf2)4	Ti	no	air	5.0	160.0	2.0	69.0	13.8	microwave	True	oxygen	2020	0.0	0.0
10.1002/ejoc.202000413	PhMe	2.0	1.0	0.5	no base	0.0	Ti(NTf2)4	Ti	5 mol% bipy	air	5.0	160.0	2.0	61.0	12.2	microwave	False	oxygen	2020	0.0	0.0
10.1002/ejoc.202000413	PhMe	2.0	1.0	0.5	no base	0.0	Ti(NTf2)4	Ti	10 mol% bipy	air	5.0	160.0	2.0	93.0	18.6	microwave	True	oxygen	2020	0.0	0.0
10.1002/ejoc.202000413	PhMe	2.0	1.0	0.5	no base	0.0	Ti(NTf2)4	Ti	15 mol% bipy	air	5.0	160.0	2.0	57.0	11.4	microwave	False	oxygen	2020	0.0	0.0
10.1002/ejoc.202000413	PhMe	2.0	1.0	0.5	no base	0.0	Ti(NTf2)4	Ti	phen	air	5.0	160.0	2.0	93.0	18.6	microwave	True	oxygen	2020	0.0	0.0
10.1002/ejoc.202000413	PhMe	2.0	1.0	0.5	no base	0.0	Ti(NTf2)4	Ti	10 mol% bipy	air	7.5	160.0	2.0	96.0	12.8	microwave	True	oxygen	2020	0.0	0.0
10.1002/ejoc.202000413	PhMe	2.0	1.0	0.5	Cs2CO3	0.1	Ti(NTf2)4	Ti	10 mol% bipy	air	5.0	160.0	2.0	0.0	0.0	microwave	False	oxygen	2020	0.05	0.1
10.1002/ejoc.202000413	PhMe	2.0	1.0	0.5	NaHCO3	0.1	Ti(NTf2)4	Ti	10 mol% bipy	air	5.0	160.0	2.0	3.0	0.6	microwave	False	oxygen	2020	0.05	0.1
10.1039/c003410j	PhMe	1.2	1.0	0.8333333333333334	DABCO	2.0	Fe-MCM-41	Fe	no	no data	23.0	160.0	1.0	22.5	0.9782608695652174	MW	False	no_data	2010	1.6666666666666667	2.0
10.1039/c003410j	PhMe	1.2	1.0	0.8333333333333334	DABCO	2.0	Fe-cellulose	Fe	no	no data	20.0	160.0	1.0	18.0	0.9	MW	False	no_data	2010	1.6666666666666667	2.0
10.1039/c003410j	PhMe	1.2	1.0	0.8333333333333334	tBuONa	2.0	Fe-HMS	Fe	no	no data	13.5	160.0	1.0	12.0	0.8888888888888888	MW	False	no_data	2010	1.6666666666666667	2.0
10.1039/c003410j	PhMe	1.2	1.0	0.8333333333333334	tBuONa	2.0	Fe-Chitosan	Fe	no	no data	26.0	160.0	1.0	20.0	0.7692307692307693	MW	False	no_data	2010	1.6666666666666667	2.0
10.1039/c003410j	PhMe	1.2	1.0	0.8333333333333334	tBuONa	2.0	Fe-HMS	Fe	no	no data	27.0	160.0	1.0	20.3	0.7518518518518519	MW	False	no_data	2010	1.6666666666666667	2.0
10.1039/c003410j	PhMe	1.2	1.0	0.8333333333333334	tBuONa	2.0	Fe-HMS	Fe	no	no data	40.5	160.0	1.0	30.0	0.7407407407407407	MW	False	no_data	2010	1.6666666666666667	2.0
10.1039/c003410j	PhMe	1.2	1.0	0.8333333333333334	DABCO	2.0	Fe-clay	Fe	no	no data	31.0	160.0	1.0	11.0	0.3548387096774194	MW	False	no_data	2010	1.6666666666666667	2.0
10.1039/c003410j	PhMe	1.2	1.0	0.8333333333333334	tBuONa	2.0	Fe-cellulose	Fe	no	no data	20.0	160.0	1.0	5.7	0.285	MW	False	no_data	2010	1.6666666666666667	2.0
10.1039/c003410j	PhMe	1.2	1.0	0.8333333333333334	tBuONa	2.0	Fe-HMS	Fe	no	no data	27.0	160.0	0.5	6.75	0.25	MW	False	no_data	2010	1.6666666666666667	2.0
10.1039/c003410j	PhMe	1.2	1.0	0.8333333333333334	tBuONa	2.0	Fe-MCM-41	Fe	no	no data	23.0	160.0	1.0	5.1	0.2217391304347826	MW	False	no_data	2010	1.6666666666666667	2.0
10.1039/c003410j	PhMe	1.2	1.0	0.8333333333333334	tBuONa	2.0	Fe-clay	Fe	no	no data	31.0	160.0	1.0	2.2	0.0709677419354838	MW	False	no_data	2010	1.6666666666666667	2.0
10.1039/d0cc04831c	dioxane	0.6	1.0	1.6666666666666667	tBuOK	0.8	PhCN		no	N2	83.0	25.0	15.0	0.0	0.0	0	False	inert	2020	1.3333333333333337	0.8
10.1039/d0cc04831c	dioxane	0.6	1.0	1.6666666666666667	tBuOK	0.8	PhCN		no	N2	83.0	40.0	15.0	0.0	0.0	0	False	inert	2020	1.3333333333333337	0.8
10.1039/d0cc04831c	dioxane	0.6	1.0	1.6666666666666667	tBuOK	0.8	PhCN		no	N2	83.0	60.0	15.0	0.0	0.0	0	False	inert	2020	1.3333333333333337	0.8
10.1039/d0cc04831c	dioxane	0.6	1.0	1.6666666666666667	tBuOK	0.8	PhCN		no	N2	83.0	80.0	15.0	21.0	0.253012048192771	0	False	inert	2020	1.3333333333333337	0.8
10.1039/d0cc04831c	dioxane	0.6	1.0	1.6666666666666667	tBuOK	0.8	PhCN		no	N2	83.0	100.0	15.0	52.0	0.6265060240963856	0	False	inert	2020	1.3333333333333337	0.8
10.1039/d0cc04831c	dioxane	0.6	1.0	1.6666666666666667	tBuOK	0.8	PhCN		no	N2	83.0	120.0	15.0	95.0	1.144578313253012	0	True	inert	2020	1.3333333333333337	0.8
10.1039/d0cc04831c	dioxane	0.6	1.0	1.6666666666666667	tBuOK	0.8	PhCN		no	N2	83.0	130.0	15.0	94.0	1.1325301204819278	0	True	inert	2020	1.3333333333333337	0.8
10.1039/d0cc04831c	dioxane	0.6	1.0	1.6666666666666667	tBuOK	0.8	PhCN		no	N2	83.0	140.0	15.0	88.0	1.0602409638554218	0	True	inert	2020	1.3333333333333337	0.8
10.1039/d0cc04831c	dioxane	0.6	1.0	1.6666666666666667	tBuOK	0.8	PhCN		no	N2	83.0	150.0	15.0	62.0	0.7469879518072289	0	False	inert	2020	1.3333333333333337	0.8
10.1039/d0cc04831c	dioxane	0.6	1.0	1.6666666666666667	tBuOK	0.8	PhCN		no	N2	83.0	160.0	15.0	41.0	0.4939759036144578	0	False	inert	2020	1.3333333333333337	0.8
10.1039/d0cc04831c	dioxane	0.6	1.0	1.6666666666666667	tBuOK	0.8	PhCN		no	N2	83.0	180.0	15.0	5.0	0.0602409638554216	0	False	inert	2020	1.3333333333333337	0.8
10.1039/d0cc04831c	dioxane	0.6	1.0	1.6666666666666667	Li2CO3	0.8	PhCN		no	N2	83.0	120.0	15.0	0.0	0.0	0	False	inert	2020	1.3333333333333337	0.8
10.1039/d0cc04831c	dioxane	0.6	1.0	1.6666666666666667	LiOH	0.8	PhCN		no	N2	83.0	120.0	15.0	0.0	0.0	0	False	inert	2020	1.3333333333333337	0.8
10.1039/d0cc04831c	dioxane	0.6	1.0	1.6666666666666667	tBuOLi	0.8	PhCN		no	N2	83.0	120.0	15.0	0.0	0.0	0	False	inert	2020	1.3333333333333337	0.8
10.1039/d0cc04831c	dioxane	0.6	1.0	1.6666666666666667	LiHMDS	0.8	PhCN		no	N2	83.0	120.0	15.0	0.0	0.0	0	False	inert	2020	1.3333333333333337	0.8
10.1039/d0cc04831c	dioxane	0.6	1.0	1.6666666666666667	LDA	0.8	PhCN		no	N2	83.0	120.0	15.0	0.0	0.0	0	False	inert	2020	1.3333333333333337	0.8
10.1039/d0cc04831c	dioxane	0.6	1.0	1.6666666666666667	Na2CO3	0.8	PhCN		no	N2	83.0	120.0	15.0	0.0	0.0	0	False	inert	2020	1.3333333333333337	0.8
10.1039/d0cc04831c	dioxane	0.6	1.0	1.6666666666666667	NaOH	0.8	PhCN		no	N2	83.0	120.0	15.0	0.0	0.0	0	False	inert	2020	1.3333333333333337	0.8
10.1039/d0cc04831c	dioxane	0.6	1.0	1.6666666666666667	tBuONa	0.8	PhCN		no	N2	83.0	120.0	15.0	15.0	0.180722891566265	0	False	inert	2020	1.3333333333333337	0.8
10.1039/d0cc04831c	dioxane	0.6	1.0	1.6666666666666667	NaHMDS	0.8	PhCN		no	N2	83.0	120.0	15.0	0.0	0.0	0	False	inert	2020	1.3333333333333337	0.8
10.1039/d0cc04831c	dioxane	0.6	1.0	1.6666666666666667	NaHCO3	0.8	PhCN		no	N2	83.0	120.0	15.0	0.0	0.0	0	False	inert	2020	1.3333333333333337	0.8
10.1039/d0cc04831c	dioxane	0.6	1.0	1.6666666666666667	NaH	0.8	PhCN		no	N2	83.0	120.0	15.0	0.0	0.0	0	False	inert	2020	1.3333333333333337	0.8
10.1039/d0cc04831c	dioxane	0.6	1.0	1.6666666666666667	NaNH2	0.8	PhCN		no	N2	83.0	120.0	15.0	0.0	0.0	0	False	inert	2020	1.3333333333333337	0.8
10.1039/d0cc04831c	dioxane	0.6	1.0	1.6666666666666667	NaOAc	0.8	PhCN		no	N2	83.0	120.0	15.0	0.0	0.0	0	False	inert	2020	1.3333333333333337	0.8
10.1039/d0cc04831c	dioxane	0.6	1.0	1.6666666666666667	K2CO3	0.8	PhCN		no	N2	83.0	120.0	15.0	0.0	0.0	0	False	inert	2020	1.3333333333333337	0.8
10.1039/d0cc04831c	dioxane	0.6	1.0	1.6666666666666667	KHCO3	0.8	PhCN		no	N2	83.0	120.0	15.0	0.0	0.0	0	False	inert	2020	1.3333333333333337	0.8
10.1039/d0cc04831c	dioxane	0.6	1.0	1.6666666666666667	K3PO4	0.8	PhCN		no	N2	83.0	120.0	15.0	0.0	0.0	0	False	inert	2020	1.3333333333333337	0.8
10.1039/d0cc04831c	dioxane	0.6	1.0	1.6666666666666667	KOH	0.8	PhCN		no	N2	83.0	120.0	15.0	0.0	0.0	0	False	inert	2020	1.3333333333333337	0.8
10.1039/d0cc04831c	dioxane	0.6	1.0	1.6666666666666667	KHMDS	0.8	PhCN		no	N2	83.0	120.0	15.0	86.0	1.036144578313253	0	True	inert	2020	1.3333333333333337	0.8
10.1039/d0cc04831c	dioxane	0.6	1.0	1.6666666666666667	KH	0.8	PhCN		no	N2	83.0	120.0	15.0	73.0	0.8795180722891566	0	True	inert	2020	1.3333333333333337	0.8
10.1039/d0cc04831c	dioxane	0.6	1.0	1.6666666666666667	Cs2CO3	0.8	PhCN		no	N2	83.0	120.0	15.0	0.0	0.0	0	False	inert	2020	1.3333333333333337	0.8
10.1039/d0cc04831c	dioxane	0.6	1.0	1.6666666666666667	CsOH	0.8	PhCN		no	N2	83.0	120.0	15.0	0.0	0.0	0	False	inert	2020	1.3333333333333337	0.8
10.1039/d0cc04831c	dioxane	0.6	1.0	1.6666666666666667	tBuOCs	0.8	PhCN		no	N2	83.0	120.0	15.0	0.0	0.0	0	False	inert	2020	1.3333333333333337	0.8
10.1039/d0cc04831c	dioxane	0.6	1.0	1.6666666666666667	Pyridine	0.8	PhCN		no	N2	83.0	120.0	15.0	0.0	0.0	0	False	inert	2020	1.3333333333333337	0.8
10.1039/d0cc04831c	dioxane	0.6	1.0	1.6666666666666667	DBU	0.8	PhCN		no	N2	83.0	120.0	15.0	0.0	0.0	0	False	inert	2020	1.3333333333333337	0.8
10.1039/d0cc04831c	dioxane	0.6	1.0	1.6666666666666667	TMEDA	0.8	PhCN		no	N2	83.0	120.0	15.0	0.0	0.0	0	False	inert	2020	1.3333333333333337	0.8
10.1039/d0cc04831c	dioxane	0.6	1.0	1.6666666666666667	DABCO	0.8	PhCN		no	N2	83.0	120.0	15.0	0.0	0.0	0	False	inert	2020	1.3333333333333337	0.8
10.1039/d0cc04831c	dioxane	0.6	1.0	1.6666666666666667	DMAP	0.8	PhCN		no	N2	83.0	120.0	15.0	0.0	0.0	0	False	inert	2020	1.3333333333333337	0.8
10.1039/d0cc04831c	dioxane	0.6	1.0	1.6666666666666667	no base	0.0	PhCN		no	N2	83.0	120.0	15.0	0.0	0.0	0	False	inert	2020	0.0	0.0
10.1039/d0cc04831c	dioxane	0.6	1.0	1.6666666666666667	Et3N	0.8	PhCN		no	N2	83.0	120.0	15.0	0.0	0.0	0	False	inert	2020	1.3333333333333337	0.8
10.1039/d0cc04831c	p-xylene	0.6	1.0	1.6666666666666667	tBuOK	0.8	PhCN		no	N2	83.0	120.0	15.0	49.0	0.5903614457831325	0	False	inert	2020	1.3333333333333337	0.8
10.1039/d0cc04831c	PhMe	0.6	1.0	1.6666666666666667	tBuOK	0.8	PhCN		no	N2	83.0	120.0	15.0	64.0	0.7710843373493976	0	False	inert	2020	1.3333333333333337	0.8
10.1039/d0cc04831c	benzene	0.6	1.0	1.6666666666666667	tBuOK	0.8	PhCN		no	N2	83.0	120.0	15.0	56.0	0.6746987951807228	0	False	inert	2020	1.3333333333333337	0.8
10.1039/d0cc04831c	anisole	0.6	1.0	1.6666666666666667	tBuOK	0.8	PhCN		no	N2	83.0	120.0	15.0	82.0	0.9879518072289156	0	True	inert	2020	1.3333333333333337	0.8
10.1039/d0cc04831c	THF	0.6	1.0	1.6666666666666667	tBuOK	0.8	PhCN		no	N2	83.0	120.0	15.0	36.0	0.4337349397590361	0	False	inert	2020	1.3333333333333337	0.8
10.1039/d0cc04831c	2-MeTHF	0.6	1.0	1.6666666666666667	tBuOK	0.8	PhCN		no	N2	83.0	120.0	15.0	74.0	0.891566265060241	0	True	inert	2020	1.3333333333333337	0.8
10.1039/d0cc04831c	diglyme	0.6	1.0	1.6666666666666667	tBuOK	0.8	PhCN		no	N2	83.0	120.0	15.0	58.0	0.6987951807228916	0	False	inert	2020	1.3333333333333337	0.8
10.1039/d0cc04831c	MeOH	0.6	1.0	1.6666666666666667	tBuOK	0.8	PhCN		no	N2	83.0	120.0	15.0	0.0	0.0	0	False	inert	2020	1.3333333333333337	0.8
10.1039/d0cc04831c	EtOH	0.6	1.0	1.6666666666666667	tBuOK	0.8	PhCN		no	N2	83.0	120.0	15.0	0.0	0.0	0	False	inert	2020	1.3333333333333337	0.8
10.1039/d0cc04831c	iPrOH	0.6	1.0	1.6666666666666667	tBuOK	0.8	PhCN		no	N2	83.0	120.0	15.0	0.0	0.0	0	False	inert	2020	1.3333333333333337	0.8
10.1039/d0cc04831c	tBuOH	0.6	1.0	1.6666666666666667	tBuOK	0.8	PhCN		no	N2	83.0	120.0	15.0	0.0	0.0	0	False	inert	2020	1.3333333333333337	0.8
10.1039/d0cc04831c	tAmOH	0.6	1.0	1.6666666666666667	tBuOK	0.8	PhCN		no	N2	83.0	120.0	15.0	7.0	0.0843373493975903	0	False	inert	2020	1.3333333333333337	0.8
10.1039/d0cc04831c	DCM	0.6	1.0	1.6666666666666667	tBuOK	0.8	PhCN		no	N2	83.0	120.0	15.0	0.0	0.0	0	False	inert	2020	1.3333333333333337	0.8
10.1039/d0cc04831c	DCE	0.6	1.0	1.6666666666666667	tBuOK	0.8	PhCN		no	N2	83.0	120.0	15.0	0.0	0.0	0	False	inert	2020	1.3333333333333337	0.8
10.1039/d0cc04831c	CHCl3	0.6	1.0	1.6666666666666667	tBuOK	0.8	PhCN		no	N2	83.0	120.0	15.0	0.0	0.0	0	False	inert	2020	1.3333333333333337	0.8
10.1039/d0cc04831c	MeNO2	0.6	1.0	1.6666666666666667	tBuOK	0.8	PhCN		no	N2	83.0	120.0	15.0	0.0	0.0	0	False	inert	2020	1.3333333333333337	0.8
10.1039/d0cc04831c	NMP	0.6	1.0	1.6666666666666667	tBuOK	0.8	PhCN		no	N2	83.0	120.0	15.0	32.0	0.3855421686746988	0	False	inert	2020	1.3333333333333337	0.8
10.1039/d0cc04831c	DMSO	0.6	1.0	1.6666666666666667	tBuOK	0.8	PhCN		no	N2	83.0	120.0	15.0	33.0	0.3975903614457831	0	False	inert	2020	1.3333333333333337	0.8
10.1039/d0cc04831c	DMF	0.6	1.0	1.6666666666666667	tBuOK	0.8	PhCN		no	N2	83.0	120.0	15.0	7.0	0.0843373493975903	0	False	inert	2020	1.3333333333333337	0.8
10.1039/d0cc04831c	DMA	0.6	1.0	1.6666666666666667	tBuOK	0.8	PhCN		no	N2	83.0	120.0	15.0	6.0	0.072289156626506	0	False	inert	2020	1.3333333333333337	0.8
10.1039/d0cc04831c	EtOAc	0.6	1.0	1.6666666666666667	tBuOK	0.8	PhCN		no	N2	83.0	120.0	15.0	16.0	0.1927710843373494	0	False	inert	2020	1.3333333333333337	0.8
10.1039/d0cc04831c	dioxane	0.6	1.0	1.6666666666666667	tBuOK	0.0	PhCN		no	N2	83.0	120.0	15.0	0.0	0.0	0	False	inert	2020	0.0	0.0
10.1039/d0cc04831c	dioxane	0.6	1.0	1.6666666666666667	tBuOK	0.1	PhCN		no	N2	83.0	120.0	15.0	0.0	0.0	0	False	inert	2020	0.1666666666666666	0.1
10.1039/d0cc04831c	dioxane	0.6	1.0	1.6666666666666667	tBuOK	0.2	PhCN		no	N2	83.0	120.0	15.0	0.0	0.0	0	False	inert	2020	0.3333333333333333	0.2
10.1039/d0cc04831c	dioxane	0.6	1.0	1.6666666666666667	tBuOK	0.4	PhCN		no	N2	83.0	120.0	15.0	34.0	0.4096385542168674	0	False	inert	2020	0.6666666666666667	0.4
10.1039/d0cc04831c	dioxane	0.6	1.0	1.6666666666666667	tBuOK	0.5	PhCN		no	N2	83.0	120.0	15.0	59.0	0.7108433734939759	0	False	inert	2020	0.8333333333333334	0.5
10.1039/d0cc04831c	dioxane	0.6	1.0	1.6666666666666667	tBuOK	0.6	PhCN		no	N2	83.0	120.0	15.0	72.0	0.8674698795180723	0	True	inert	2020	1.0	0.6
10.1039/d0cc04831c	dioxane	0.6	1.0	1.6666666666666667	tBuOK	0.7	PhCN		no	N2	83.0	120.0	15.0	91.0	1.0963855421686748	0	True	inert	2020	1.1666666666666667	0.7
10.1039/d0cc04831c	dioxane	0.6	1.0	1.6666666666666667	tBuOK	0.8	PhCN		no	N2	83.0	120.0	15.0	95.0	1.144578313253012	0	True	inert	2020	1.3333333333333337	0.8
10.1039/d0cc04831c	dioxane	0.6	1.0	1.6666666666666667	tBuOK	0.9	PhCN		no	N2	83.0	120.0	15.0	94.0	1.1325301204819278	0	True	inert	2020	1.5	0.9
10.1039/d0cc04831c	dioxane	0.6	1.0	1.6666666666666667	tBuOK	1.0	PhCN		no	N2	83.0	120.0	15.0	95.0	1.144578313253012	0	True	inert	2020	1.6666666666666667	1.0
10.1039/d0cc04831c	dioxane	0.6	1.0	1.6666666666666667	tBuOK	1.2	PhCN		no	N2	83.0	120.0	15.0	94.0	1.1325301204819278	0	True	inert	2020	2.0	1.2
10.1039/d0cc04831c	dioxane	0.6	1.0	1.6666666666666667	tBuOK	1.4	PhCN		no	N2	83.0	120.0	15.0	95.0	1.144578313253012	0	True	inert	2020	2.333333333333333	1.4
10.1039/d0cc04831c	dioxane	0.6	1.0	1.6666666666666667	tBuOK	1.6	PhCN		no	N2	83.0	120.0	15.0	91.0	1.0963855421686748	0	True	inert	2020	2.666666666666667	1.6
10.1039/d0cc04831c	dioxane	0.6	1.0	1.6666666666666667	tBuOK	1.8	PhCN		no	N2	83.0	120.0	15.0	89.0	1.072289156626506	0	True	inert	2020	3.0	1.8
10.1039/d0cc04831c	dioxane	0.6	1.0	1.6666666666666667	tBuOK	2.0	PhCN		no	N2	83.0	120.0	15.0	85.0	1.0240963855421688	0	True	inert	2020	3.333333333333333	2.0
10.1039/d0cc04831c	dioxane	0.6	1.0	1.6666666666666667	tBuOK	0.8	PhCN		no	air	83.0	120.0	15.0	83.0	1.0	0	True	oxygen	2020	1.3333333333333337	0.8
10.1039/d0cc04831c	dioxane	0.6	1.0	1.6666666666666667	tBuOK	0.8	PhCN		no	O2	83.0	120.0	15.0	0.0	0.0	0	False	oxygen	2020	1.3333333333333337	0.8
10.1039/d0cc05912a	PhMe	1.38	0.92	0.6666666666666667	tBuOK	0.368	Pyridine		no	Ar	40.0	135.0	12.0	99.0	2.475	0	True	inert	2020	0.2666666666666666	0.3999999999999999
10.1039/d0cc05912a	p-xylene	1.38	0.92	0.6666666666666667	tBuOK	0.368	Pyridine		no	Ar	40.0	135.0	12.0	40.0	1.0	0	False	inert	2020	0.2666666666666666	0.3999999999999999
10.1039/d0cc05912a	dioxane	1.38	0.92	0.6666666666666667	tBuOK	0.368	Pyridine		no	Ar	40.0	135.0	12.0	17.0	0.425	0	False	inert	2020	0.2666666666666666	0.3999999999999999
10.1039/d0cc05912a	DMF	1.38	0.92	0.6666666666666667	tBuOK	0.368	Pyridine		no	Ar	40.0	135.0	12.0	0.0	0.0	0	False	inert	2020	0.2666666666666666	0.3999999999999999
10.1039/d0cc05912a	DMSO	1.38	0.92	0.6666666666666667	tBuOK	0.368	Pyridine		no	Ar	40.0	135.0	12.0	1.0	0.025	0	False	inert	2020	0.2666666666666666	0.3999999999999999
10.1039/d0cc05912a	PhMe	1.38	0.92	0.6666666666666667	tBuOK	0.368	Pyridine		no	Ar	30.0	135.0	12.0	83.0	2.7666666666666666	0	True	inert	2020	0.2666666666666666	0.3999999999999999
10.1039/d0cc05912a	PhMe	1.38	0.92	0.6666666666666667	tBuOK	0.368	Pyridine		no	Ar	20.0	135.0	12.0	59.0	2.95	0	False	inert	2020	0.2666666666666666	0.3999999999999999
10.1039/d0cc05912a	PhMe	1.38	0.92	0.6666666666666667	tBuOK	0.368	Pyridine		no	Ar	10.0	135.0	12.0	12.0	1.2	0	False	inert	2020	0.2666666666666666	0.3999999999999999
10.1039/d0cc05912a	PhMe	1.38	0.92	0.6666666666666667	tBuOK	0.368	Pyridine		no	Ar	0.0	135.0	12.0	2.0	inf	0	False	inert	2020	0.2666666666666666	0.3999999999999999
10.1039/d0cc05912a	PhMe	1.38	0.92	0.6666666666666667	tBuOK	0.276	Pyridine		no	Ar	40.0	135.0	12.0	71.0	1.775	0	True	inert	2020	0.2	0.3
10.1039/d0cc05912a	PhMe	1.38	0.92	0.6666666666666667	tBuOK	0.184	Pyridine		no	Ar	40.0	135.0	12.0	66.0	1.65	0	True	inert	2020	0.1333333333333333	0.1999999999999999
10.1039/d0cc05912a	PhMe	1.38	0.92	0.6666666666666667	tBuOK	0.092	Pyridine		no	Ar	40.0	135.0	12.0	8.0	0.2	0	False	inert	2020	0.0666666666666666	0.0999999999999999
10.1039/d0cc05912a	PhMe	1.38	0.92	0.6666666666666667	tBuOK	0.0	Pyridine		no	Ar	40.0	135.0	12.0	0.0	0.0	0	False	inert	2020	0.0	0.0
10.1039/d0cc05912a	PhMe	1.38	0.92	0.6666666666666667	tBuOK	0.368	Pyridine		no	Ar	40.0	135.0	12.0	99.0	2.475	0	True	inert	2020	0.2666666666666666	0.3999999999999999
10.1039/d0cc05912a	PhMe	1.38	0.92	0.6666666666666667	tBuOK	0.368	Pyridine		no	Ar	50.0	135.0	12.0	99.0	1.98	0	True	inert	2020	0.2666666666666666	0.3999999999999999
10.1039/d0cc05912a	PhMe	1.38	0.92	0.6666666666666667	tBuONa	0.368	Pyridine		no	Ar	40.0	135.0	12.0	56.0	1.4	0	False	inert	2020	0.2666666666666666	0.3999999999999999
10.1039/d0cc05912a	PhMe	1.38	0.92	0.6666666666666667	KOH	0.368	Pyridine		no	Ar	40.0	135.0	12.0	80.0	2.0	0	True	inert	2020	0.2666666666666666	0.3999999999999999
10.1039/d0cc05912a	PhMe	1.38	0.92	0.6666666666666667	NaOH	0.368	Pyridine		no	Ar	40.0	135.0	12.0	56.0	1.4	0	False	inert	2020	0.2666666666666666	0.3999999999999999
10.1039/d0cc05912a	PhMe	1.38	0.92	0.6666666666666667	K2CO3	0.368	Pyridine		no	Ar	40.0	135.0	12.0	0.0	0.0	0	False	inert	2020	0.2666666666666666	0.3999999999999999
10.1039/d0cc05912a	PhMe	1.38	0.92	0.6666666666666667	Cs2CO3	0.368	Pyridine		no	Ar	40.0	135.0	12.0	0.0	0.0	0	False	inert	2020	0.2666666666666666	0.3999999999999999
10.1039/d0cc05912a	PhMe	1.38	0.92	0.6666666666666667	tBuOK	0.368	quinoline		no	Ar	40.0	135.0	12.0	96.0	2.4	0	True	inert	2020	0.2666666666666666	0.3999999999999999
10.1039/d0cc05912a	PhMe	1.38	0.92	0.6666666666666667	tBuOK	0.368	acridine		no	Ar	40.0	135.0	12.0	81.0	2.025	0	True	inert	2020	0.2666666666666666	0.3999999999999999
10.1039/d0cc05912a	PhMe	1.38	0.92	0.6666666666666667	tBuOK	0.368	phenacridine		no	Ar	40.0	135.0	12.0	97.0	2.425	0	True	inert	2020	0.2666666666666666	0.3999999999999999
10.1039/d0cc05912a	PhMe	1.38	0.92	0.6666666666666667	tBuOK	0.368	Pyridine		no	O2	40.0	135.0	12.0	1.0	0.025	0	False	oxygen	2020	0.2666666666666666	0.3999999999999999
10.1039/c8cy01200h	CyOMe	0.5	0.6	1.2	KOH	0.15	Ni(COD)2	Ni	0	Ar	3.0	140.0	18.0	86.5	28.83333333333333	0	True	inert	2018	0.3	0.25
10.1021/acs.organomet.0c00233	dioxane	1.0	1.0	1.0	tBuONa	0.75	NiNNN	Ni	no	Ar	2.0	140.0	72.0	48.0	24.0	0	False	inert	2020	0.75	0.75
10.1039/c8cy01200h	CyOMe	0.5	1.0	2.0	KOH	0.25	Ni(COD)2	Ni	0	Ar	5.0	140.0	18.0	99.0	19.8	0	True	inert	2018	0.5	0.25
10.1039/c8cy01200h	CyOMe	0.5	1.0	2.0	tBuOK	0.25	Ni(COD)2	Ni	0	Ar	5.0	140.0	18.0	78.3	15.66	0	True	inert	2018	0.5	0.25
10.1021/acs.organomet.0c00233	PhMe	1.0	1.0	1.0	tBuONa	0.75	NiNNN	Ni	no	Ar	4.0	140.0	72.0	60.0	15.0	0	False	inert	2020	0.75	0.75
10.1039/c8cy01200h	CyOMe	0.5	1.0	2.0	KOH	0.25	NiCl2(dme)	Ni	0	Ar	5.0	140.0	18.0	68.0	13.6	0	True	inert	2018	0.5	0.25
10.1039/c8cy01200h	CyOMe	0.5	1.0	2.0	KOH	0.25	NiBr2	Ni	0	Ar	5.0	140.0	18.0	54.6	10.92	0	False	inert	2018	0.5	0.25
10.1021/acs.organomet.0c00233	neat	1.0	1.0	1.0	NaH	0.75	NiNNN	Ni	no	Ar	4.0	140.0	72.0	40.0	10.0	0	False	inert	2020	0.75	0.75
10.1021/acs.organomet.0c00233	PhMe	1.0	1.0	1.0	tBuONa	0.75	NiNNN	Ni	no	Ar	2.0	140.0	72.0	20.0	10.0	0	False	inert	2020	0.75	0.75
10.1039/c8cy01200h	CyOMe	0.5	1.0	2.0	KOH	0.25	Ni(OTf)2	Ni	0	Ar	5.0	140.0	18.0	46.0	9.2	0	False	inert	2018	0.5	0.25
10.1016/j.tetlet.2020.152604	PhMe	1.0	2.0	2.0	KOt-Amyl	1.5	NiNN	Ni	no	N2	10.0	140.0	12.0	78.0	7.8	0	True	inert	2020	1.5	0.75
10.1016/j.cattod.2013.09.002	p-xylene	1.2	1.0	0.8333333333333334	no base	0.0	Ni/CaSiO3	Ni	no	N2	2.0	144.0	17.0	78.0	39.0	0	True	inert	2013	0.0	0.0
10.1039/c8cy01200h	CyOMe	0.5	1.0	2.0	KOH	0.05	Ni(COD)2	Ni	0	Ar	3.0	140.0	18.0	20.1	6.7	0	False	inert	2018	0.1	0.05
10.1039/c8cy01200h	CyOMe	0.5	1.0	2.0	NaOH	0.25	Ni(COD)2	Ni	0	Ar	5.0	140.0	18.0	10.0	2.0	0	False	inert	2018	0.5	0.25
10.1039/c8cy01200h	CyOMe	0.5	0.75	1.5	KOH	0.15	Ni(COD)2	Ni	Hg (15 mmol)	Ar	3.0	140.0	18.0	5.0	1.6666666666666667	0	False	inert	2018	0.3	0.1999999999999999
10.1039/c8cy01200h	CyOMe	0.5	1.0	2.0	LiOH	0.25	Ni(COD)2	Ni	0	Ar	5.0	140.0	18.0	6.93	1.386	0	False	inert	2018	0.5	0.25
10.1039/c8cy01200h	CyOMe	0.5	1.0	2.0	K2CO3	0.25	Ni(COD)2	Ni	0	Ar	5.0	140.0	18.0	0.0	0.0	0	False	inert	2018	0.5	0.25
10.1039/c8cy01200h	CyOMe	0.5	1.0	2.0	no base	0.0	Ni(COD)2	Ni	0	Ar	5.0	140.0	18.0	35.0	7.0	0	False	inert	2018	0.0	0.0
10.1021/acscatal.7b02817	PhMe	0.25	1.0	4.0	no base	0.0	NiBr2	Ni	Phen (20 mol%)	Ar	10.0	130.0	48.0	0.0	0.0	0	False	inert	2017	0.0	0.0
10.1021/acscatal.9b02977	PhMe	0.25	1.0	4.0	no base	0.0	Ni(Azo)2	Ni	no	Ar	2.5	130.0	24.0	0.0	0.0	0	False	inert	2019	0.0	0.0
10.1039/c8gc02298d	H2O	0.5	0.5	1.0	no base	0.0	Cp*IrCl2	Ir	no	N2	2.0	110.0	9.0	10.3	5.15	0	False	inert	2018	0.0	0.0
10.1002/aoc.5970	PhMe	0.5	0.5	1.0	tBuOK	0.5	no		no	Ar	0.0	110.0	16.0	13.65	inf	0	False	inert	2020	1.0	1.0
10.1002/adsc.200700596	diglyme	1.0	1.0	1.0	tBuOK	0.05	[IrCODCl]2	Ir	PNP ligand (2 mol%)	Ar	2.0	110.0	24.0	7.0	3.5	THF stock soln	False	inert	2008	0.05	0.05
10.1002/adsc.200700596	PhMe	0.5	0.5	1.0	tBuOK	0.1	[IrCODCl]2	Ir	PNP ligand (10 mol%)	Ar	10.0	110.0	24.0	29.0	2.9	THF stock soln	False	inert	2008	0.2	0.2
10.1016/j.tet.2007.11.083	PhMe	1.0	1.0	1.0	tBuONa	0.01	Cp*IrCl2	Ir	no	Ar	1.0	110.0	17.0	1.0	1.0	0	False	inert	2007	0.01	0.01
10.1002/adsc.200700596	DMSO	0.5	0.5	1.0	tBuOK	0.5	[IrCODCl]2	Ir	PNP ligand (2 mol%)	Ar	2.0	110.0	24.0	2.0	1.0	THF stock soln	False	inert	2008	1.0	1.0
10.1016/s0040-4039(03)00371-x	PhMe	1.0	1.0	1.0	K2CO3	0.05	IrClCod2	Ir	no	Ar	5.0	110.0	17.0	3.0	0.6	0	False	inert	2003	0.05	0.05
10.1002/adsc.200700596	diglyme	0.5	0.5	1.0	KOAc	0.5	[IrCODCl]2	Ir	PNP ligand (2 mol%)	Ar	2.0	110.0	24.0	1.0	0.5	THF stock soln	False	inert	2008	1.0	1.0
10.1002/adsc.200700596	diglyme	1.0	1.0	1.0	tBuOK	0.02	[IrCODCl]2	Ir	PNP ligand (2 mol%)	Ar	2.0	110.0	24.0	1.0	0.5	THF stock soln	False	inert	2008	0.02	0.02
10.1002/adsc.200700596	PhMe	0.5	0.5	1.0	K2CO3	0.5	[IrCODCl]2	Ir	PNP ligand (10 mol%)	Ar	10.0	110.0	24.0	2.0	0.2	THF stock soln	False	inert	2008	1.0	1.0
10.1002/adsc.200700596	PhMe	0.5	0.5	1.0	K2CO3	0.25	[IrCODCl]2	Ir	PNP ligand (10 mol%)	Ar	10.0	110.0	24.0	2.0	0.2	THF stock soln	False	inert	2008	0.5	0.5
10.1002/adsc.200700596	PhMe	0.5	0.5	1.0	K2CO3	0.1	[IrCODCl]2	Ir	PNP ligand (10 mol%)	Ar	10.0	110.0	24.0	1.0	0.1	THF stock soln	False	inert	2008	0.2	0.2
10.1002/adsc.200700596	PhMe	0.5	0.5	1.0	tBuOK	0.01	[IrCODCl]2	Ir	PNP ligand (10 mol%)	Ar	10.0	110.0	24.0	1.0	0.1	THF stock soln	False	inert	2008	0.02	0.02
10.1002/adsc.200700596	pyridine	0.5	0.5	1.0	Pyridine	0.0	[IrCODCl]2	Ir	PNP ligand (2 mol%)	Ar	2.0	110.0	24.0	0.0	0.0	THF stock soln	False	inert	2008	0.0	0.0
10.1002/adsc.200700596	Et3N	0.5	0.5	1.0	Et3N	7.0	[IrCODCl]2	Ir	PNP ligand (2 mol%)	Ar	2.0	110.0	24.0	0.0	0.0	THF stock soln	False	inert	2008	14.0	14.0
10.1002/adsc.200700596	diglyme	0.5	0.5	1.0	K2CO3	0.5	[IrCODCl]2	Ir	PNP ligand (2 mol%)	Ar	2.0	110.0	24.0	0.0	0.0	THF stock soln	False	inert	2008	1.0	1.0
10.1002/adsc.200700596	diglyme	0.5	0.5	1.0	Na2CO3	0.5	[IrCODCl]2	Ir	PNP ligand (2 mol%)	Ar	2.0	110.0	24.0	0.0	0.0	THF stock soln	False	inert	2008	1.0	1.0
10.1002/adsc.200700596	diglyme	0.5	0.5	1.0	NaOAc	0.5	[IrCODCl]2	Ir	PNP ligand (2 mol%)	Ar	2.0	110.0	24.0	0.0	0.0	THF stock soln	False	inert	2008	1.0	1.0
10.1002/adsc.200700596	diglyme	0.5	0.5	1.0	Mg(OEt)2	0.5	[IrCODCl]2	Ir	PNP ligand (2 mol%)	Ar	2.0	110.0	24.0	0.0	0.0	THF stock soln	False	inert	2008	1.0	1.0
10.1002/adsc.200700596	diglyme	0.5	0.5	1.0	DIPEA	0.5	[IrCODCl]2	Ir	PNP ligand (2 mol%)	Ar	2.0	110.0	24.0	0.0	0.0	THF stock soln	False	inert	2008	1.0	1.0
10.1016/j.poly.2021.115289	PhMe	0.5	0.5	1.0	tBuOK	0.0	IrNHC	Ir	0	Ar	0.5	110.0	12.0	0.0	0.0	0	False	inert	2021	0.0	0.0
10.1016/j.poly.2021.115289	PhMe	0.5	0.5	1.0	K2CO3	0.5	IrNHC	Ir	0	Ar	0.5	110.0	12.0	0.0	0.0	0	False	inert	2021	1.0	1.0
10.1002/chem.201201845	PhMe	1.0	1.0	1.0	no base	0.0	IrNHC	Ir	no	Ar	1.0	110.0	1.0	76.0	76.0	0	True	inert	2012	0.0	0.0
10.1002/chem.201201845	PhMe	1.0	1.0	1.0	no base	0.0	IrNHC	Ir	no	Ar	1.0	110.0	2.0	99.0	99.0	0	True	inert	2012	0.0	0.0
10.1002/chem.201201845	PhMe	1.0	1.0	1.0	no base	0.0	IrNHC	Ir	no	Ar	0.5	110.0	6.0	21.0	42.0	0	False	inert	2012	0.0	0.0
10.1016/j.jorganchem.2020.121537	neat	1.0	5.0	5.0	Cs2CO3	0.5	IrNN	Ir	no	N2	0.5	120.0	20.0	98.0	196.0	0	True	inert	2020	0.5	0.1
10.1016/j.jorganchem.2020.121537	neat	1.0	5.0	5.0	Cs2CO3	0.5	IrNN	Ir	no	N2	0.5	120.0	20.0	95.0	190.0	0	True	inert	2020	0.5	0.1
10.1021/acs.inorgchem.9b03049	neat	1.0	1.2	1.2	tBuOK	0.2	Ir-NHC	Ir	no	Ar	0.5	120.0	4.0	53.76	107.52	0	False	inert	2020	0.2	0.1666666666666666
10.1002/jccs.201900057	neat	0.5	1.0	2.0	Cs2CO3	1.0	Cp*IrClPyQuinaline	Ir	0	no data	1.0	120.0	20.0	99.0	99.0	0	True	no_data	2019	2.0	1.0
10.1016/j.jorganchem.2020.121537	neat	1.0	5.0	5.0	Cs2CO3	0.5	irNN	Ir	no	N2	1.0	120.0	20.0	97.0	97.0	0	True	inert	2020	0.5	0.1
10.1039/c6gc03096c	diglyme	5.0	7.5	1.5	tBuOK	3.5	[Ir(COD)Cl]2	Ir	imidazoleC6H5PPh2	N2	1.0	120.0	4.0	92.0	92.0	0	True	inert	2016	0.7	0.4666666666666667
10.1039/c6gc03096c	diglyme	5.0	7.5	1.5	tBuOK	3.5	[Ir(COD)Cl]2	Ir	imidazoleC6H5PPh2	N2	1.0	120.0	2.0	90.0	90.0	0	True	inert	2016	0.7	0.4666666666666667
10.1016/j.jorganchem.2020.121537	neat	1.0	5.0	5.0	Cs2CO3	0.5	IrNN	Ir	no	N2	1.0	120.0	20.0	87.0	87.0	0	True	inert	2020	0.5	0.1
10.1039/c6gc03096c	neat	5.0	7.5	1.5	tBuOK	3.5	[Ir(COD)Cl]2	Ir	imidazoleC6H5PPh2	N2	1.0	120.0	2.0	73.9	73.9	0	True	inert	2016	0.7	0.4666666666666667
10.1039/c6gc03096c	p-xylene	5.0	7.5	1.5	tBuOK	3.5	[Ir(COD)Cl]2	Ir	imidazoleC6H5PPh2	N2	1.0	120.0	2.0	72.2	72.2	0	True	inert	2016	0.7	0.4666666666666667
10.1021/acs.inorgchem.9b03049	neat	1.0	1.2	1.2	tBuOK	0.2	Ir-NHC	Ir	no	Ar	0.5	120.0	4.0	36.0	72.0	0	False	inert	2020	0.2	0.1666666666666666
10.1039/c6gc03096c	anisole	5.0	7.5	1.5	tBuOK	3.5	[Ir(COD)Cl]2	Ir	imidazoleC6H5PPh2	N2	1.0	120.0	2.0	48.0	48.0	0	False	inert	2016	0.7	0.4666666666666667
10.1021/cs5009909	p-xylene	1.0	9.7	9.7	Cs2CO3	1.1	(benzoxazole-C6H5)2IrClP(nBu)3	Ir	AgNTf2 (2 mol%)	inert	2.0	120.0	16.0	95.0	47.5	0	True	inert	2014	1.1	0.1134020618556701
10.1016/j.tetlet.2016.08.093	PhMe	1.0	1.1	1.1	NaOH	1.2	IrCl3	Ir	nbenzoltriazole CH2C(O)NHCH(Me)COOMe (2,4 mol%)	no data	2.0	120.0	20.0	90.0	45.0	0	True	no_data	2016	1.2	1.0909090909090908
10.1016/j.jorganchem.2020.121537	neat	1.0	5.0	5.0	Cs2CO3	0.5	IrNO	Ir	no	N2	1.0	120.0	20.0	40.0	40.0	0	False	inert	2020	0.5	0.1
10.1002/aoc.6003	trifluoroethanol	0.6	0.5	0.8333333333333334	Cs2CO3	0.025	IrNN	Ir	no	N2	1.0	120.0	7.0	34.0	34.0	0	False	inert	2020	0.0416666666666666	0.05
10.1016/j.jorganchem.2020.121537	neat	1.0	5.0	5.0	Cs2CO3	0.5	Ir(COD)Ome	Ir	no	N2	1.0	120.0	20.0	30.0	30.0	0	False	inert	2020	0.5	0.1
10.1002/cctc.201402101	neat	1.0	9.7	9.7	no base	0.0	Zr-[LIr]BF4	Ir	L = MOF	N2	0.2	125.0	2.0	42.0	210.0	MW	False	inert	2014	0.0	0.0
10.1039/c6cy00597g	PhMe	0.1	0.21	2.1	KOH	0.1	PAFspf-IPyIr	Ir	no	N2	0.5	130.0	24.0	96.0	192.0	0	True	inert	2016	1.0	0.4761904761904762
10.1039/c6cy00597g	PhMe	0.1	0.21	2.1	KOH	0.1	PAFspf-IMesIr	Ir	no	N2	0.5	130.0	24.0	86.0	172.0	0	True	inert	2016	1.0	0.4761904761904762
10.1039/c6cy00597g	PhMe	0.1	0.21	2.1	KOH	0.1	PAFc-IMesIr	Ir	no	N2	0.5	130.0	24.0	79.2	158.4	0	True	inert	2016	1.0	0.4761904761904762
10.1039/c6cy00597g	PhMe	0.1	0.21	2.1	KOH	0.1	PAFc-IPyIr	Ir	no	N2	0.5	130.0	24.0	78.0	156.0	0	True	inert	2016	1.0	0.4761904761904762
10.1039/c6cy00597g	PhMe	0.1	0.21	2.1	KOH	0.1	Ir(IPy)(cod)Cl	Ir	no	N2	0.5	130.0	24.0	35.3	70.6	0	False	inert	2016	1.0	0.4761904761904762
10.1039/c5dt02867a	neat	1.0	1.2	1.2	no base	0.0	Cp*Ir(NHC)CH2SO3(Cl)	Ir	no	Ar	1.0	130.0	24.0	64.0	64.0	0	False	inert	2015	0.0	0.0
10.1002/ejic.201500900	neat	1.0	3.0	3.0	no base	0.0	[Ir(tBuNC)(PPEP*)]	Ir	no	N2	1.0	135.0	24.0	75.0	75.0	0	True	inert	2015	0.0	0.0
10.1002/ejoc.201403636	PhMe	0.5	0.5	1.0	K3PO4	0.25	C6H6RuCl2	Ru	PPh2(CH2)8PPh2	Air	2.5	55.0	15.0	0.0	0.0	0	False	oxygen	2015	0.5	0.5
10.1021/jo200559h	PhMe	1.5	1.0	0.6666666666666666	KOH	1.3	Ru(OH)3-Fe3O4	Ru	no	Ar	1.3	90.0	48.0	0.0	0.0	0	False	inert	2011	0.8666666666666667	1.3
10.1002/cctc.201801525	PhMe	1.0	1.3	1.3	KOH	0.5	Ru/N-C (N-dopped carbon)	Ru	0	N2	0.2	90.0	24.0	0.0	0.0	0	False	inert	2018	0.5	0.3846153846153846
10.1002/adsc.201701117	dioxane	0.55	0.72	1.3090909090909089	tBuOK	0.1375	Ru(1,10-phenanthroline)Py(PPh3)2(PF6)	Ru	no	Ar	0.2	90.0	16.0	0.0	0.0	0	False	inert	2017	0.25	0.1909722222222222
10.1021/om300692a	PhMe	2.0	2.0	1.0	NaHCO3	0.3	RuNHC	Ru	no	Ar	0.5	100.0	24.0	0.0	0.0	0	False	inert	2012	0.15	0.15
10.1021/om300692a	PhMe	2.0	2.0	1.0	NaHCO3	1.0	RuNHC	Ru	no	Ar	0.5	100.0	24.0	0.0	0.0	0	False	inert	2012	0.5	0.5
10.1021/om300692a	PhMe	2.0	2.0	1.0	NaHCO3	2.0	RuNHC	Ru	no	Ar	0.5	100.0	24.0	0.0	0.0	0	False	inert	2012	1.0	1.0
10.1021/om300692a	PhMe	2.0	2.0	1.0	K2CO3	0.3	RuNHC	Ru	no	Ar	0.5	100.0	24.0	0.0	0.0	0	False	inert	2012	0.15	0.15
10.1021/om300692a	PhMe	2.0	2.0	1.0	K2CO3	1.0	RuNHC	Ru	no	Ar	0.5	100.0	24.0	0.0	0.0	0	False	inert	2012	0.5	0.5
10.1021/om300692a	PhMe	2.0	2.0	1.0	K2CO3	2.0	RuNHC	Ru	no	Ar	0.5	100.0	24.0	0.0	0.0	0	False	inert	2012	1.0	1.0
10.1021/acs.organomet.8b00908	neat	1.0	1.0	1.0	no base	0.0	C6H6-Se-Ru-N-anthracene-Cl	Ru	no	N2	0.5	100.0	6.0	0.0	0.0	0	False	inert	2019	0.0	0.0
10.1016/j.jorganchem.2014.01.007	PhMe	0.55	0.5	0.9090909090909092	KOH	0.5	[Ru(p-cymene)Cl2] / L	Ru	L = benzimidazoleC6H3Cl3	Ar	1.0	100.0	24.0	0.0	0.0	0	False	inert	2014	0.9090909090909092	1.0
10.1021/ol3001969	PhMe/THF-1:2	0.35	0.35	1.0	no base	0.0	RuPNP complex	Ru	MS 4A	N2	2.5	110.0	24.0	0.0	0.0	0	False	inert	2012	0.0	0.0
10.1002/adsc.201701117	dioxane	0.55	0.72	1.3090909090909089	K2CO3	0.1375	Ru(1,10-phenanthroline)Py(PPh3)2(PF6)	Ru	no	Ar	0.2	110.0	12.0	0.0	0.0	0	False	inert	2017	0.25	0.1909722222222222
10.1002/ejic.201100647	neat	0.3	0.9	3.0	tBuOK	0.12	Ru(II)L2 (2)	Ru	L=C6H4(o-PPh2)(o-N=CH)C6H4(O)	N2	1.0	110.0	24.0	0.0	0.0	0	False	inert	2011	0.4	0.1333333333333333
10.1002/adsc.201701117	dioxane	0.55	0.72	1.3090909090909089	MeONa	0.1375	Ru(1,10-phenanthroline)Py(PPh3)2(PF6)	Ru	no	Ar	0.2	110.0	12.0	0.0	0.0	0	False	inert	2017	0.25	0.1909722222222222
10.1039/d1ob00362c	H2O	1.0	1.0	1.0	tBuOK	0.75	RuPNHC	Ru	no	Ar	0.5	110.0	2.0	0.0	0.0	0	False	inert	2021	0.75	0.75
10.1039/d1ob00362c	PhMe	1.0	1.0	1.0	K2CO3	1.0	RuPNHC	Ru	no	Ar	0.5	110.0	2.0	0.0	0.0	0	False	inert	2021	1.0	1.0
10.1039/d1ob00362c	PhMe	1.0	1.0	1.0	Na2CO3	1.0	RuPNHC	Ru	no	Ar	0.5	110.0	2.0	0.0	0.0	0	False	inert	2021	1.0	1.0
10.1002/adsc.201701117	dioxane	0.55	0.72	1.3090909090909089	no base	0.0	Ru(1,10-phenanthroline)Py(PPh3)2(PF6)	Ru	no	Ar	0.2	110.0	12.0	0.0	0.0	0	False	inert	2017	0.0	0.0
10.1002/aoc.4704	PhMe	1.0	1.5	1.5	no base	0.0	Ru-benzimidazole(p-cymene)	Ru	no	Ar	2.5	120.0	24.0	0.0	0.0	0	False	inert	2018	0.0	0.0
10.1002/aoc.4704	PhMe	1.0	1.5	1.5	no base	0.0	Ru-benzimidazole(p-cymene)	Ru	no	Ar	2.5	120.0	24.0	0.0	0.0	0	False	inert	2018	0.0	0.0
10.1002/chem.200901501	CF3Ph/dodecane	3.0	1.0	0.3333333333333333	no base	0.0	Pd/C	Pd	no	N2	0.8	180.0	0.25	28.0	35.0	0	False	inert	2009	0.0	0.0
10.1016/j.tet.2011.02.075	dioxane	2.5	3.75	1.5	tBuOK	2.5	CoCl2	Co	no	Ar	1.0	130.0	48.0	30.0	30.0	0	False	inert	2011	1.0	0.6666666666666666
10.1016/j.jorganchem.2020.121285	PhMe	1.0	2.0	2.0	tBuOK	1.0	no		no	Ar	0.0	120.0	24.0	0.0		0	False	inert	2020	1.0	0.5
10.1055/s-0036-1589064	PhMe	0.25	0.27	1.08	tBuOK	0.275	CoCl2*6H2O	Co	PPh3 (10 mol%)	Ar	5.0	130.0	18.0	67.0	13.4	0	True	inert	2017	1.1	1.0185185185185186
10.1021/acs.orglett.6b01647	PhMe	1.4	1.0	0.7142857142857143	no base	0.0	Co-PNP-pincer	Co	no	Ar	2.0	130.0	16.0	22.0	11.0	0	False	inert	2016	0.0	0.0
10.1016/j.tet.2011.02.075	dioxane	2.5	3.75	1.5	tBuOK	2.5	CoCl2	Co	no	Ar	10.0	130.0	48.0	83.0	8.3	0	True	inert	2011	1.0	0.6666666666666666
