Repository: Oleafan/borrowing_hydrogen_amination_with_amines_and_nitro

# borrowing_hydrogen_amination_with_amines_and_nitro
As a supporting information for the review

File: base_data/PhNH2_BnOH.csv (part 12 of 12)
10.1038/ncomms7478	PhMe	1.0	2.0	2.0	KOH	0.5	carbon		no	Ar	0.0	130.0	24.0	3.0	inf	0	False	inert	2015	0.5	0.25
10.1038/ncomms7478	PhMe	1.0	2.0	2.0	no base	0.5	carbon		no	Ar	0.0	130.0	24.0	0.0		0	False	inert	2015	0.5	0.25
10.1039/c5ra07681a	PhMe	1.0	1.5	1.5	KOH	0.5	no		no	Ar	0.0	150.0	4.0	11.0	inf	0	False	inert	2015	0.5	0.3333333333333333
10.1016/j.catcom.2014.06.020	neat	4.0	40.0	10.0	no base	0.0	no		no	Air	0.0	220.0	6.0	2.0	inf	0	False	oxygen	2014	0.0	0.0
10.1021/acs.joc.3c01788	PhMe	0.269	0.295	1.096654275092937	NaHCO3	0.269	TiO2	Ti	no	air	10.0	140.0	24.0	0.0	0.0	0	False	oxygen	2023	1.0	0.9118644067796612
10.1021/acs.joc.3c01788	PhMe	0.269	0.295	1.096654275092937	K2CO3	0.269	TiO2	Ti	no	air	10.0	140.0	24.0	0.0	0.0	0	False	oxygen	2023	1.0	0.9118644067796612
10.1021/acs.joc.3c01788	PhMe	0.269	0.295	1.096654275092937	NaOH	0.269	TiO2	Ti	no	air	10.0	140.0	24.0	0.0	0.0	0	False	oxygen	2023	1.0	0.9118644067796612
10.1021/acs.joc.3c01788	PhMe	0.269	0.295	1.096654275092937	KOH	0.20175	TiO2	Ti	no	air	10.0	140.0	24.0	43.0	4.3	0	False	oxygen	2023	0.75	0.6838983050847458
10.1021/acs.joc.3c01788	PhMe	0.269	0.295	1.096654275092937	KOH	0.1345	TiO2	Ti	no	air	10.0	140.0	24.0	32.0	3.2	0	False	oxygen	2023	0.5	0.4559322033898305
10.1021/acs.joc.3c01788	PhMe	0.269	0.295	1.096654275092937	KOH	0.06725	TiO2	Ti	no	air	10.0	140.0	24.0	18.0	1.8	0	False	oxygen	2023	0.25	0.2279661016949152
10.1021/acs.joc.3c01788	dioxane	0.269	0.295	1.096654275092937	KOH	0.269	TiO2	Ti	no	air	10.0	140.0	24.0	38.0	3.8	0	False	oxygen	2023	1.0	0.9118644067796612
10.1021/acs.joc.3c01788	MeCN	0.269	0.295	1.096654275092937	KOH	0.269	TiO2	Ti	no	air	10.0	140.0	24.0	22.0	2.2	0	False	oxygen	2023	1.0	0.9118644067796612
10.1021/acs.joc.3c01788	H2O	0.269	0.295	1.096654275092937	KOH	0.269	TiO2	Ti	no	air	10.0	140.0	24.0	0.0	0.0	0	False	oxygen	2023	1.0	0.9118644067796612
10.1021/acs.joc.3c01788	PhMe:H2O	0.269	0.295	1.096654275092937	KOH	0.269	TiO2	Ti	no	air	10.0	140.0	24.0	0.0	0.0	0	False	oxygen	2023	1.0	0.9118644067796612
10.1021/acs.joc.3c01788	PhMe	0.269	0.3228	1.1999999999999995	KOH	0.269	TiO2	Ti	no	air	10.0	140.0	24.0	81.0	8.1	0	True	oxygen	2023	1.0	0.8333333333333335
10.1021/acs.joc.3c01788	PhMe	0.269	0.3497	1.3	KOH	0.269	TiO2	Ti	no	air	10.0	140.0	24.0	99.0	9.9	0	True	oxygen	2023	1.0	0.7692307692307693
10.1021/acs.joc.3c01788	PhMe	0.269	0.4035	1.5	KOH	0.269	TiO2	Ti	no	air	10.0	140.0	24.0	99.0	9.9	0	True	oxygen	2023	1.0	0.6666666666666666
10.1021/acs.joc.3c01788	PhMe	0.269	0.295	1.096654275092937	KOH	0.269	TiO2	Ti	no	air	10.0	150.0	24.0	92.0	9.2	0	True	oxygen	2023	1.0	0.9118644067796612
10.1021/acs.joc.3c01788	PhMe	0.269	0.295	1.096654275092937	KOH	0.269	TiO2	Ti	no	air	10.0	130.0	24.0	84.0	8.4	0	True	oxygen	2023	1.0	0.9118644067796612
10.1021/acs.joc.3c01788	PhMe	0.269	0.295	1.096654275092937	KOH	0.269	TiO2	Ti	no	air	10.0	100.0	24.0	31.0	3.1	0	False	oxygen	2023	1.0	0.9118644067796612
10.1021/acs.joc.3c01788	PhMe	0.269	0.295	1.096654275092937	KOH	0.269	TiO2	Ti	no	air	10.0	60.0	24.0	0.0	0.0	0	False	oxygen	2023	1.0	0.9118644067796612
10.1021/acs.joc.3c01788	PhMe	0.269	0.295	1.096654275092937	KOH	0.269	TiO2	Ti	no	air	10.0	25.0	24.0	0.0	0.0	0	False	oxygen	2023	1.0	0.9118644067796612
10.1016/j.mcat.2023.113440	neat	1.0	1.0	1.0	KOH	1.0	(p-cymene)Ru(3,5-CF3-aniline)Cl2	Ru	no	air?	2.0	110.0	6.0	99.0	49.5	указана конверися спирта	True	oxygen	2023	1.0	1.0
10.1016/j.mcat.2023.113440	neat	1.0	1.0	1.0	KOH	1.0	(p-cymene)Ru(3,4,5-OMe-aniline)Cl2	Ru	no	air?	2.0	110.0	6.0	32.0	16.0	указана конверися спирта	False	oxygen	2023	1.0	1.0
10.1016/j.mcat.2023.113440	neat	1.0	1.0	1.0	KOH	1.0	(p-cymene)Ru(aniline)Cl2	Ru	no	air?	2.0	110.0	6.0	90.0	45.0	указана конверися спирта	True	oxygen	2023	1.0	1.0
10.1016/j.mcat.2023.113440	neat	1.0	1.0	1.0	KOH	1.0	(p-cymene)Ru(3,5-CF3-aniline)Cl2	Ru	no	air?	0.5	110.0	6.0	0.0	0.0	указана конверися спирта	False	oxygen	2023	1.0	1.0
10.1016/j.mcat.2023.113440	neat	1.0	1.0	1.0	KOH	1.0	(p-cymene)Ru(3,5-CF3-aniline)Cl2	Ru	no	air?	1.0	110.0	6.0	42.0	42.0	указана конверися спирта	False	oxygen	2023	1.0	1.0
10.1016/j.mcat.2023.113440	neat	1.0	1.0	1.0	KOH	1.0	(p-cymene)Ru(3,5-CF3-aniline)Cl2	Ru	no	air?	1.5	110.0	6.0	71.0	47.333333333333336	указана конверися спирта	True	oxygen	2023	1.0	1.0
10.1016/j.mcat.2023.113440	PhMe	1.0	1.0	1.0	KOH	1.0	(p-cymene)Ru(3,5-CF3-aniline)Cl2	Ru	no	air?	2.0	110.0	6.0	40.0	20.0	указана конверися спирта	False	oxygen	2023	1.0	1.0
10.1016/j.mcat.2023.113440	DMF	1.0	1.0	1.0	KOH	1.0	(p-cymene)Ru(3,5-CF3-aniline)Cl2	Ru	no	air?	2.0	140.0	6.0	48.0	24.0	указана конверися спирта	False	oxygen	2023	1.0	1.0
10.1016/j.mcat.2023.113440	H2O	1.0	1.0	1.0	KOH	1.0	(p-cymene)Ru(3,5-CF3-aniline)Cl2	Ru	no	air?	2.0	100.0	6.0	0.0	0.0	указана конверися спирта	False	oxygen	2023	1.0	1.0
10.1016/j.mcat.2023.113440	MeCN	1.0	1.0	1.0	KOH	1.0	(p-cymene)Ru(3,5-CF3-aniline)Cl2	Ru	no	air?	2.0	70.0	6.0	0.0	0.0	указана конверися спирта	False	oxygen	2023	1.0	1.0
10.1016/j.mcat.2023.113440	DCM	1.0	1.0	1.0	KOH	1.0	(p-cymene)Ru(3,5-CF3-aniline)Cl2	Ru	no	air?	2.0	40.0	6.0	0.0	0.0	указана конверися спирта	False	oxygen	2023	1.0	1.0
10.1016/j.mcat.2023.113440	THF	1.0	1.0	1.0	KOH	1.0	(p-cymene)Ru(3,5-CF3-aniline)Cl2	Ru	no	air?	2.0	70.0	6.0	0.0	0.0	указана конверися спирта	False	oxygen	2023	1.0	1.0
10.1016/j.mcat.2023.113440	neat	1.0	1.0	1.0	KOH	1.0	no		no	air?	0.0	110.0	6.0	0.0		указана конверися спирта	False	oxygen	2023	1.0	1.0
10.1039/d4sc05486e	dioxane	0.5	1.0	2.0	tBuOK	0.35	NHC-Ag	Ag	no	inert	10.0	150.0	24.0	95.0	9.5	0	True	inert	2024	0.7	0.35
10.1039/d4sc05486e	dioxane	0.5	1.0	2.0	tBuOK	0.35	Ag2O	Ag	NHC 10%	inert	5.0	150.0	24.0	30.0	6.0	0	False	inert	2024	0.7	0.35
10.1039/d4sc05486e	dioxane	0.5	0.75	1.5	tBuOK	0.25	NHC-Ag	Ag	no	inert	10.0	150.0	24.0	78.0	7.8	0	True	inert	2024	0.5	0.3333333333333333
10.1039/d4sc05486e	dioxane	0.5	0.75	1.5	tBuONa	0.25	NHC-Ag	Ag	no	inert	10.0	150.0	24.0	72.0	7.2	0	True	inert	2024	0.5	0.3333333333333333
10.1039/d4sc05486e	dioxane	0.5	0.75	1.5	Cs2CO3	0.25	NHC-Ag	Ag	no	inert	10.0	150.0	24.0	0.0	0.0	0	False	inert	2024	0.5	0.3333333333333333
10.1039/d4sc05486e	dioxane	0.5	0.75	1.5	KOH	0.25	NHC-Ag	Ag	no	inert	10.0	150.0	24.0	0.0	0.0	0	False	inert	2024	0.5	0.3333333333333333
10.1039/d4sc05486e	neat	0.5	0.5	1.0	tBuOK	0.25	NHC-Ag	Ag	no	inert	10.0	150.0	24.0	16.0	1.6	0	False	inert	2024	0.5	0.5
10.1039/d4sc05486e	benzene	0.5	0.75	1.5	tBuOK	0.25	NHC-Ag	Ag	no	inert	10.0	150.0	24.0	68.0	6.8	0	True	inert	2024	0.5	0.3333333333333333
10.1039/d4sc05486e	m-xylene	0.5	0.75	1.5	tBuOK	0.25	NHC-Ag	Ag	no	inert	10.0	150.0	24.0	65.0	6.5	0	False	inert	2024	0.5	0.3333333333333333
10.1039/d4sc05486e	dioxane	0.5	1.0	2.0	tBuOK	0.25	NHC-Ag	Ag	no	inert	10.0	150.0	24.0	89.0	8.9	0	True	inert	2024	0.5	0.25
10.1039/d4sc05486e	dioxane	0.5	1.5	3.0	tBuOK	0.25	NHC-Ag	Ag	no	inert	10.0	150.0	24.0	85.0	8.5	0	True	inert	2024	0.5	0.1666666666666666
10.1039/d4sc05486e	dioxane	0.5	0.75	1.5	tBuOK	0.35	NHC-Ag	Ag	no	inert	10.0	150.0	24.0	89.0	8.9	0	True	inert	2024	0.7	0.4666666666666666
10.1039/d4sc05486e	dioxane	0.5	0.75	1.5	tBuOK	0.45	NHC-Ag	Ag	no	inert	10.0	150.0	24.0	47.0	4.7	0	False	inert	2024	0.9	0.6
10.1039/d4sc05486e	dioxane	0.5	1.0	2.0	tBuOK	0.35	NHC-Ag	Ag	no	inert	10.0	150.0	24.0	94.0	9.4	0	True	inert	2024	0.7	0.35
10.1039/d4sc05486e	dioxane	0.5	1.0	2.0	tBuOK	0.35	NHC-Ag	Ag	no	inert	5.0	150.0	24.0	88.0	17.6	0	True	inert	2024	0.7	0.35
10.1039/d4sc05486e	dioxane	0.5	1.0	2.0	tBuOK	0.35	NHC-Ag	Ag	no	inert	2.0	150.0	24.0	66.0	33.0	0	True	inert	2024	0.7	0.35
10.1039/d4sc05486e	dioxane	0.5	1.0	2.0	tBuOK	0.35	NHC-Ag	Ag	no	inert	5.0	140.0	24.0	36.0	7.2	0	False	inert	2024	0.7	0.35
10.1039/d4sc05486e	dioxane	0.5	1.0	2.0	tBuOK	0.35	NHC-Ag	Ag	no	inert	5.0	120.0	24.0	14.0	2.8	0	False	inert	2024	0.7	0.35
10.1039/d4sc05486e	dioxane	0.5	1.0	2.0	tBuOK	0.35	NHC-Ag	Ag	no	inert	5.0	100.0	24.0	0.0	0.0	0	False	inert	2024	0.7	0.35
10.1039/d4sc05486e	dioxane	0.5	1.0	2.0	tBuOK	0.35	no		no	inert	0.0	150.0	24.0	0.0		0	False	inert	2024	0.7	0.35
10.1039/d4sc05486e	dioxane	0.5	1.0	2.0	tBuOK	0.35	Ag2O	Ag	no	inert	5.0	150.0	24.0	0.0	0.0	0	False	inert	2024	0.7	0.35
10.1002/ajoc.202300551	PhMe	0.5	0.6	1.2	tBuOK	0.5	Co_1	Co	no	N2	5.0	110.0	12.0	96.0	19.2	0	True	inert	2024	1.0	0.8333333333333334
10.1002/ajoc.202300551	PhMe	0.5	0.6	1.2	tBuOK	0.5	Co_2	Co	no	N2	5.0	110.0	12.0	44.0	8.8	0	False	inert	2024	1.0	0.8333333333333334
10.1002/ajoc.202300551	PhMe	0.5	0.6	1.2	tBuOK	0.5	Co_3	Co	no	N2	5.0	110.0	12.0	38.0	7.6	0	False	inert	2024	1.0	0.8333333333333334
10.1002/ajoc.202300551	PhMe	0.5	0.6	1.2	tBuONa	0.5	Co_1	Co	no	N2	5.0	110.0	12.0	10.0	2.0	0	False	inert	2024	1.0	0.8333333333333334
10.1002/ajoc.202300551	PhMe	0.5	0.6	1.2	NaOH	0.5	Co_1	Co	no	N2	5.0	110.0	12.0	10.0	2.0	0	False	inert	2024	1.0	0.8333333333333334
10.1002/ajoc.202300551	PhMe	0.5	0.6	1.2	KOH	0.5	Co_1	Co	no	N2	5.0	110.0	12.0	13.0	2.6	0	False	inert	2024	1.0	0.8333333333333334
10.1002/ajoc.202300551	PhMe	0.5	0.6	1.2	Cs2CO3	0.5	Co_1	Co	no	N2	5.0	110.0	12.0	0.0	0.0	0	False	inert	2024	1.0	0.8333333333333334
10.1002/ajoc.202300551	PhMe	0.5	0.6	1.2	Na2CO3	0.5	Co_1	Co	no	N2	5.0	110.0	12.0	0.0	0.0	0	False	inert	2024	1.0	0.8333333333333334
10.1002/ajoc.202300551	PhMe	0.5	0.6	1.2	K2CO3	0.5	Co_1	Co	no	N2	5.0	110.0	12.0	0.0	0.0	0	False	inert	2024	1.0	0.8333333333333334
10.1002/ajoc.202300551	tAmOH	0.5	0.6	1.2	tBuOK	0.5	Co_1	Co	no	N2	5.0	110.0	12.0	65.0	13.0	0	False	inert	2024	1.0	0.8333333333333334
10.1002/ajoc.202300551	dioxane	0.5	0.6	1.2	tBuOK	0.5	Co_1	Co	no	N2	5.0	110.0	12.0	73.0	14.6	0	True	inert	2024	1.0	0.8333333333333334
10.1002/ajoc.202300551	DMF	0.5	0.6	1.2	tBuOK	0.5	Co_1	Co	no	N2	5.0	110.0	12.0	79.0	15.8	0	True	inert	2024	1.0	0.8333333333333334
10.1002/ajoc.202300551	DMA	0.5	0.6	1.2	tBuOK	0.5	Co_1	Co	no	N2	5.0	110.0	12.0	33.0	6.6	0	False	inert	2024	1.0	0.8333333333333334
10.1002/ajoc.202300551	DMSO	0.5	0.6	1.2	tBuOK	0.5	Co_1	Co	no	N2	5.0	110.0	12.0	0.0	0.0	0	False	inert	2024	1.0	0.8333333333333334
10.1002/ajoc.202300551	MeCN	0.5	0.6	1.2	tBuOK	0.5	Co_1	Co	no	N2	5.0	110.0	12.0	0.0	0.0	0	False	inert	2024	1.0	0.8333333333333334
10.1002/ajoc.202300551	THF	0.5	0.6	1.2	tBuOK	0.5	Co_1	Co	no	N2	5.0	110.0	12.0	83.0	16.6	0	True	inert	2024	1.0	0.8333333333333334
10.1002/ajoc.202300551	MeOtBu	0.5	0.6	1.2	tBuOK	0.5	Co_1	Co	no	N2	5.0	110.0	12.0	72.0	14.4	0	True	inert	2024	1.0	0.8333333333333334
10.1002/ajoc.202300551	PhMe	0.5	0.6	1.2	tBuOK	0.5	no		no	N2	0.0	110.0	12.0	0.0		0	False	inert	2024	1.0	0.8333333333333334
10.1002/ajoc.202300551	PhMe	0.5	0.6	1.2	no base	0.0	Co_1	Co	no	N2	5.0	110.0	12.0	0.0	0.0	0	False	inert	2024	0.0	0.0
10.1002/ajoc.202300551	PhMe	0.5	0.6	1.2	tBuOK	0.5	CoCl2	Co	no	N2	5.0	110.0	12.0	0.0	0.0	0	False	inert	2024	1.0	0.8333333333333334
10.1016/j.jcat.2023.02.005	PhMe	1.5	1.0	0.6666666666666666	KOH	0.3	graphite@MNC-316		no	Ar	20.0	140.0	18.0	99.0	4.95	0	True	inert	2023	0.1999999999999999	0.3
10.1016/j.jcat.2023.02.005	PhMe	1.5	1.0	0.6666666666666666	KOH	0.3	graphite@MNC-316		no	Ar	20.0	130.0	18.0	99.0	4.95	0	True	inert	2023	0.1999999999999999	0.3
10.1016/j.jcat.2023.02.005	PhMe	1.5	1.0	0.6666666666666666	KOH	0.3	graphite@MNC-316		no	Ar	20.0	120.0	18.0	87.36	4.368	0	True	inert	2023	0.1999999999999999	0.3
10.1016/j.jcat.2023.02.005	PhMe	1.5	1.0	0.6666666666666666	KOH	0.3	graphite@MNC-316		no	Ar	20.0	110.0	18.0	76.95	3.8475	0	True	inert	2023	0.1999999999999999	0.3
10.1016/j.jcat.2023.02.005	PhMe	1.5	1.0	0.6666666666666666	KOH	0.3	graphite@MNC-316		no	Ar	20.0	100.0	18.0	64.6	3.2299999999999995	0	False	inert	2023	0.1999999999999999	0.3
10.1016/j.jcat.2023.02.005	m-xylene	1.5	1.0	0.6666666666666666	KOH	0.3	graphite@MNC-316		no	Ar	20.0	130.0	18.0	88.2	4.41	0	True	inert	2023	0.1999999999999999	0.3
10.1016/j.jcat.2023.02.005	DMSO	1.5	1.0	0.6666666666666666	KOH	0.3	graphite@MNC-316		no	Ar	20.0	130.0	18.0	68.87	3.4435	0	True	inert	2023	0.1999999999999999	0.3
10.1016/j.jcat.2023.02.005	PhMe	1.5	1.0	0.6666666666666666	no base	0.0	graphite@MNC-316		no	Ar	20.0	130.0	18.0	0.0	0.0	0	False	inert	2023	0.0	0.0
10.1016/j.jcat.2023.02.005	PhMe	1.5	1.0	0.6666666666666666	KOH	0.45	no		no	Ar	0.0	130.0	18.0	13.0	inf	0	False	inert	2023	0.3	0.45
10.1016/j.jcat.2023.02.005	PhMe	1.5	1.0	0.6666666666666666	KOH	0.15	graphite@MNC-316		no	Ar	20.0	130.0	18.0	42.0	2.1	0	False	inert	2023	0.0999999999999999	0.15
10.1016/j.jcat.2023.02.005	PhMe	1.5	1.0	0.6666666666666666	KOH	0.45	graphite@MNC-316		no	Ar	20.0	130.0	18.0	99.0	4.95	0	True	inert	2023	0.3	0.45
10.1016/j.jcat.2023.02.005	PhMe	1.5	1.0	0.6666666666666666	NaOH	0.45	graphite@MNC-316		no	Ar	20.0	130.0	18.0	60.0	3.0	0	False	inert	2023	0.3	0.45
10.1016/j.jcat.2023.02.005	PhMe	1.5	1.0	0.6666666666666666	Cs2CO3	0.45	graphite@MNC-316		no	Ar	20.0	130.0	18.0	12.0	0.6	0	False	inert	2023	0.3	0.45
10.1016/j.jcat.2023.02.005	PhMe	1.5	1.0	0.6666666666666666	KOH	0.3	graphite@MNC-316		no	Air	20.0	130.0	18.0	52.0	2.6	0	False	oxygen	2023	0.1999999999999999	0.3
10.1016/j.jcat.2023.02.005	PhMe	1.5	1.0	0.6666666666666666	KOH	0.3	graphite@MNC-316		no	O2	20.0	130.0	18.0	54.0	2.7	0	False	oxygen	2023	0.1999999999999999	0.3
10.1038/s41428-024-00885-x	trifluoroethanol	1.0	1.0	1.0	no base	0.0	gel@IrG1000	Ir	no	Air	2.25	80.0	100.0	60.0	26.666666666666668	0	False	oxygen	2024	0.0	0.0
10.1038/s41428-024-00885-x	trifluoroethanol	1.0	1.0	1.0	no base	0.0	[Cp*Ir(NHC-ethyl)Cl2]	Ir	no	Air	1.0	80.0	100.0	67.0	67.0	0	True	oxygen	2024	0.0	0.0
10.1038/s41428-024-00885-x	trifluoroethanol	1.0	1.0	1.0	no base	0.0	[Cp*Ir(NHC-ethyl)Cl2]	Ir	CTA (0.13 mol%)	Air	1.0	80.0	100.0	80.0	80.0	0	True	oxygen	2024	0.0	0.0
10.1038/s41428-024-00885-x	trifluoroethanol	1.0	2.0	2.0	no base	0.0	[Cp*Ir(NHC-ethyl)Cl2]	Ir	no	Air	1.0	80.0	100.0	40.0	40.0	0	False	oxygen	2024	0.0	0.0
10.1038/s41428-024-00885-x	trifluoroethanol	1.0	2.0	2.0	no base	0.0	gel@IrG1000	Ir	no	Air	2.25	80.0	100.0	18.0	8.0	0	False	oxygen	2024	0.0	0.0
10.1021/jacs.4c07197	PhMe	1.0	2.0	2.0	tBuOK	0.6	Co1-N3P1	Co	no	N2	0.028	140.0	20.0	91.18	3256.428571428572	0	True	inert	2024	0.6	0.3
10.1021/jacs.4c07197	THF	1.0	2.0	2.0	tBuOK	0.6	Co1-N3P1	Co	no	N2	0.028	140.0	20.0	18.9	674.9999999999999	0	False	inert	2024	0.6	0.3
10.1021/jacs.4c07197	MeCN	1.0	2.0	2.0	tBuOK	0.6	Co1-N3P1	Co	no	N2	0.028	140.0	20.0	0.0	0.0	0	False	inert	2024	0.6	0.3
10.1021/jacs.4c07197	dioxane	1.0	2.0	2.0	tBuOK	0.6	Co1-N3P1	Co	no	N2	0.028	140.0	20.0	81.6	2914.285714285714	0	True	inert	2024	0.6	0.3
10.1021/jacs.4c07197	m-xylene	1.0	2.0	2.0	tBuOK	0.6	Co1-N3P1	Co	no	N2	0.028	140.0	20.0	53.4	1907.142857142857	0	False	inert	2024	0.6	0.3
10.1021/jacs.4c07197	mesitylene	1.0	2.0	2.0	tBuOK	0.6	Co1-N3P1	Co	no	N2	0.028	140.0	20.0	71.61	2557.5	0	True	inert	2024	0.6	0.3
10.1002/cssc.202300513	PhCl	0.5	0.5	1.0	no base	0.0	Co(BF4)2 ⋅ 6 H2O	Co	triphos (5 mol %), [P4444][BF4] (0.3 equiv.)	N2	10.0	120.0	12.0	95.0	9.5	см. добавки (ионные жидкости)	True	inert	2023	0.0	0.0
10.1002/cssc.202300513	p-xylene	0.5	0.5	1.0	no base	0.0	Co(BF4)2 ⋅ 6 H2O	Co	triphos (5 mol %)	N2	10.0	120.0	12.0	30.0	3.0	0	False	inert	2023	0.0	0.0
10.1002/cssc.202300513	p-xylene	0.5	0.5	1.0	no base	0.0	Co(BF4)2 ⋅ 6 H2O	Co	triphos (5 mol %), [P4444][BF4] (0.3 equiv.)	N2	10.0	120.0	12.0	70.0	7.0	0	True	inert	2023	0.0	0.0
10.1002/cssc.202300513	p-xylene	0.5	0.5	1.0	no base	0.0	Co(BF4)2 ⋅ 6 H2O	Co	triphos (5 mol %), [N4444][BF4] (0.3 equiv.)	N2	10.0	120.0	12.0	43.0	4.3	0	False	inert	2023	0.0	0.0
10.1002/cssc.202300513	p-xylene	0.5	0.5	1.0	no base	0.0	Co(BF4)2 ⋅ 6 H2O	Co	triphos (5 mol %), BMim[BF4] (0.3 equiv.)	N2	10.0	120.0	12.0	36.0	3.6	0	False	inert	2023	0.0	0.0
10.1002/cssc.202300513	p-xylene	0.5	0.5	1.0	no base	0.0	Co(BF4)2 ⋅ 6 H2O	Co	triphos (5 mol %), [P4444][BF4] (0.3 equiv.)	N2	10.0	120.0	12.0	1.0	0.1	0	False	inert	2023	0.0	0.0
10.1039/d3sc02515b	PhMe	0.5	1.0	2.0	tBuOK	0.5	CoNx@NC	Co	no	Air		120.0	12.0	99.0		0	True	oxygen	2023	1.0	0.5
10.1039/d3sc02515b	PhMe	0.5	1.0	2.0	tBuOK	0.5	CoNx@NC-1	Co	no	Air		120.0	12.0	87.0		0	True	oxygen	2023	1.0	0.5
10.1039/d3sc02515b	PhMe	0.5	1.0	2.0	tBuOK	0.5	CoNx@NC-2	Co	no	Air		120.0	12.0	90.0		0	True	oxygen	2023	1.0	0.5
10.1039/d3sc02515b	PhMe	0.5	1.0	2.0	tBuOK	0.5	Co@C	Co	no	Air		120.0	12.0	65.0		0	False	oxygen	2023	1.0	0.5
10.1039/d3sc02515b	PhMe	0.5	1.0	2.0	tBuOK	0.5	Vulcan carbon	Co	no	Air		120.0	12.0	28.0		0	False	oxygen	2023	1.0	0.5
10.1039/d3sc02515b	PhMe	0.5	1.0	2.0	tBuOK	0.5	Co-ZIF@C	Co	no	Air		120.0	12.0	46.0		0	False	oxygen	2023	1.0	0.5
10.1039/d3sc02515b	PhMe	0.5	1.0	2.0	tBuOK	0.5	Co(NO3)2.6H2O	Co	no	Air		120.0	12.0	36.0		0	False	oxygen	2023	1.0	0.5
10.1039/d3sc02515b	PhMe	0.5	1.0	2.0	no base	0.0	CoNx@NC	Co	no	Air		120.0	12.0	56.0		0	False	oxygen	2023	0.0	0.0
10.1039/d3sc02515b	PhMe	0.5	1.0	2.0	K2CO3	0.5	CoNx@NC	Co	no	Air		120.0	12.0	40.0		0	False	oxygen	2023	1.0	0.5
10.1039/d3sc02515b	PhMe	0.5	1.0	2.0	Cs2CO3	0.5	CoNx@NC	Co	no	Air		120.0	12.0	56.0		0	False	oxygen	2023	1.0	0.5
10.1039/d3sc02515b	PhMe	0.5	1.0	2.0	KOH	0.5	CoNx@NC	Co	no	Air		120.0	12.0	73.0		0	True	oxygen	2023	1.0	0.5
10.1039/d3sc02515b	PhMe	0.5	1.0	2.0	tBuOK	0.5	CoNx@NC	Co	no	Air		120.0	12.0	76.0		0	True	oxygen	2023	1.0	0.5
10.1039/d3sc02515b	PhMe	0.5	1.0	2.0	tBuOK	0.5	CoNx@NC	Co	no	Air		120.0	12.0	92.0		0	True	oxygen	2023	1.0	0.5
10.1039/d3sc02515b	MeCN	0.5	1.0	2.0	tBuOK	0.5	CoNx@NC	Co	no	Air		120.0	12.0	43.0		0	False	oxygen	2023	1.0	0.5
10.1039/d3sc02515b	dioxane	0.5	1.0	2.0	tBuOK	0.5	CoNx@NC	Co	no	Air		120.0	12.0	80.0		0	True	oxygen	2023	1.0	0.5
10.1039/d3sc02515b	THF	0.5	1.0	2.0	tBuOK	0.5	CoNx@NC	Co	no	Air		120.0	12.0	86.0		0	True	oxygen	2023	1.0	0.5
10.3390/nano13030445	PhMe	1.0	2.0	2.0	KOH	0.3	no		no	Ar	0.0	120.0	12.0	5.0	inf	0	False	inert	2023	0.3	0.15
10.3390/nano13030445	PhMe	1.0	2.0	2.0	no base	0.0	CNS@Zn1-AA	Zn	no	Ar		120.0	12.0	8.0		0	False	inert	2023	0.0	0.0
10.3390/nano13030445	PhMe	1.0	2.0	2.0	KOH	0.3	CNS@Zn1-AA	Zn	no	Ar		120.0	12.0	90.0		0	True	inert	2023	0.3	0.15
10.3390/nano13030445	PhMe	1.0	2.0	2.0	KOH	0.3	nano Zn	Zn	no	Ar		120.0	12.0	13.0		0	False	inert	2023	0.3	0.15
10.3390/nano13030445	PhMe	1.0	2.0	2.0	KOH	0.3	ZnO	Zn	no	Ar		120.0	12.0	8.0		0	False	inert	2023	0.3	0.15
10.3390/nano13030445	PhMe	1.0	2.0	2.0	KOH	0.3	Zn(NO)3.6H2O	Zn	no	Ar		120.0	12.0	12.0		0	False	inert	2023	0.3	0.15
10.3390/nano13030445	PhMe	1.0	2.0	2.0	KOH	0.3	CN@Zn1-AA	Zn	no	Ar		120.0	12.0	34.0		0	False	inert	2023	0.3	0.15
10.3390/nano13030445	PhMe	1.0	2.0	2.0	KOH	0.3	CNS@Zn1-Am	Zn	no	Ar		120.0	12.0	5.0		0	False	inert	2023	0.3	0.15
10.3390/nano13030445	PhMe	1.0	2.0	2.0	KOH	0.3	CNS@Zn1-An	Zn	no	Ar		120.0	12.0	6.0		0	False	inert	2023	0.3	0.15
10.3390/nano13030445	PhMe	1.0	2.0	2.0	KOH	0.3	CNS@Zn1-AA	Zn	no	Ar		120.0	18.0	92.0		0	True	inert	2023	0.3	0.15
10.3390/nano13030445	PhMe	1.0	2.0	2.0	NaOH	0.3	CNS@Zn1-AA	Zn	no	Ar		120.0	12.0	46.0		0	False	inert	2023	0.3	0.15
10.3390/nano13030445	PhMe	1.0	2.0	2.0	Na2CO3	0.3	CNS@Zn1-AA	Zn	no	Ar		120.0	12.0	9.0		0	False	inert	2023	0.3	0.15
10.3390/nano13030445	PhMe	1.0	2.0	2.0	tBuOK	0.3	CNS@Zn1-AA	Zn	no	Ar		120.0	12.0	7.0		0	False	inert	2023	0.3	0.15
10.1016/j.mcat.2024.114669	PhCF3	1.5	0.5	0.3333333333333333	no base	0.0	no		no	N2	0.0	146.0	7.0	0.0		0	False	inert	2024	0.0	0.0
10.1016/j.mcat.2024.114669	PhCF3	1.5	0.5	0.3333333333333333	no base	0.0	p-Nb2O5	Nb	no	N2		146.0	7.0	24.0		0	False	inert	2024	0.0	0.0
10.1016/j.mcat.2024.114669	PhCF3	1.5	0.5	0.3333333333333333	no base	0.0	p-WOx	W	no	N2		146.0	7.0	22.0		0	False	inert	2024	0.0	0.0
10.1016/j.mcat.2024.114669	PhCF3	1.5	0.5	0.3333333333333333	no base	0.0	h-WO3	W	no	N2		146.0	7.0	18.0		0	False	inert	2024	0.0	0.0
10.1016/j.mcat.2024.114669	PhCF3	1.5	0.5	0.3333333333333333	no base	0.0	NbW-67%-N2	Nb	no	N2		146.0	7.0	88.0		0	True	inert	2024	0.0	0.0
10.1016/j.mcat.2024.114669	PhCF3	1.5	0.5	0.3333333333333333	no base	0.0	NbW-67%-air	Nb	no	N2		146.0	7.0	62.0		0	False	inert	2024	0.0	0.0
10.1016/j.mcat.2024.114669	PhCF3	1.5	0.5	0.3333333333333333	no base	0.0	NbW-67%-N2	Nb	no	Air		146.0	7.0	80.0		0	True	oxygen	2024	0.0	0.0
10.1016/j.mcat.2024.114669	PhCF3	6.0	2.0	0.3333333333333333	no base	0.0	NbW-67%-air	Nb	no	N2		146.0	7.0	85.0		0	True	inert	2024	0.0	0.0
10.1016/j.mcat.2024.114669	PhCF3	1.5	0.5	0.3333333333333333	no base	0.0	MgO	Mg	no	N2		146.0	7.0	0.0		0	False	inert	2024	0.0	0.0
10.1016/j.mcat.2024.114669	PhCF3	1.5	0.5	0.3333333333333333	no base	0.0	Al2O3	Al	no	N2		146.0	7.0	2.0		0	False	inert	2024	0.0	0.0
10.1016/j.mcat.2024.114669	PhCF3	1.5	0.5	0.3333333333333333	no base	0.0	TiO2	Ti	no	N2		146.0	7.0	1.0		0	False	inert	2024	0.0	0.0
10.1016/j.mcat.2024.114669	PhCF3	1.5	0.5	0.3333333333333333	no base	0.0	ZrO2	Zr	no	N2		146.0	7.0	0.0		0	False	inert	2024	0.0	0.0
10.1016/j.mcat.2024.114669	PhCF3	1.5	0.5	0.3333333333333333	no base	0.0	Nb2O5⋅nH2O	Nb	no	N2		146.0	7.0	8.0		0	False	inert	2024	0.0	0.0
10.1016/j.mcat.2024.114669	PhCF3	1.5	0.5	0.3333333333333333	no base	0.0	FAU zeolite		no	N2		146.0	7.0	18.0		0	False	inert	2024	0.0	0.0
10.1016/j.mcat.2024.114669	PhCF3	1.5	0.5	0.3333333333333333	no base	0.0	BEA zeolite		no	N2		146.0	7.0	13.0		0	False	inert	2024	0.0	0.0
10.1016/j.mcat.2024.114669	PhCF3	1.5	0.5	0.3333333333333333	no base	0.0	SiO2-Al2O3	Al	no	N2		146.0	7.0	35.0		0	False	inert	2024	0.0	0.0
10.1016/j.jorganchem.2024.123479	PhMe	0.25	0.375	1.5	tBuOK	0.125	Co_11	Co	no	N2	3.0	120.0	20.0	67.0	22.33333333333333	0	True	inert	2024	0.5	0.3333333333333333
10.1016/j.jorganchem.2024.123479	PhMe	0.25	0.375	1.5	tBuOK	0.125	Co_21	Co	no	N2	3.0	120.0	20.0	63.0	21.0	0	False	inert	2024	0.5	0.3333333333333333
10.1016/j.jorganchem.2024.123479	PhMe	0.25	0.375	1.5	tBuOK	0.125	Co_31	Co	no	N2	3.0	120.0	20.0	78.0	26.0	0	True	inert	2024	0.5	0.3333333333333333
10.1016/j.jorganchem.2024.123479	PhMe	0.25	0.375	1.5	tBuOK	0.125	Co_41	Co	no	N2	3.0	120.0	20.0	89.0	29.666666666666668	0	True	inert	2024	0.5	0.3333333333333333
10.1016/j.jorganchem.2024.123479	PhMe	0.25	0.375	1.5	tBuOK	0.125	Co_51	Co	no	N2	3.0	120.0	20.0	70.0	23.33333333333333	0	True	inert	2024	0.5	0.3333333333333333
10.1016/j.jorganchem.2024.123479	PhMe	0.25	0.375	1.5	tBuOK	0.125	Co_61	Co	no	N2	3.0	120.0	20.0	74.0	24.666666666666668	0	True	inert	2024	0.5	0.3333333333333333
10.1016/j.jorganchem.2024.123479	PhMe	0.25	0.375	1.5	tBuOK	0.125	Co_41	Co	no	N2	3.0	120.0	12.0	60.0	20.0	0	False	inert	2024	0.5	0.3333333333333333
10.1016/j.jorganchem.2024.123479	PhMe	0.25	0.375	1.5	NaOH	0.125	Co_41	Co	no	N2	3.0	120.0	20.0	35.0	11.666666666666666	0	False	inert	2024	0.5	0.3333333333333333
10.1016/j.jorganchem.2024.123479	PhMe	0.25	0.375	1.5	NaOAc	0.125	Co_41	Co	no	N2	3.0	120.0	20.0	30.0	10.0	0	False	inert	2024	0.5	0.3333333333333333
10.1016/j.jorganchem.2024.123479	PhMe	0.25	0.375	1.5	tBuONa	0.125	Co_41	Co	no	N2	3.0	120.0	20.0	40.0	13.333333333333334	0	False	inert	2024	0.5	0.3333333333333333
10.1016/j.jorganchem.2024.123479	PhMe	0.25	0.375	1.5	KOH	0.125	Co_41	Co	no	N2	3.0	120.0	20.0	62.0	20.666666666666668	0	False	inert	2024	0.5	0.3333333333333333
10.1016/j.jorganchem.2024.123479	PhMe	0.25	0.25	1.0	tBuOK	0.125	Co_41	Co	no	N2	3.0	120.0	20.0	82.0	27.33333333333333	0	True	inert	2024	0.5	0.5
10.1016/j.jorganchem.2024.123479	PhMe	0.25	0.375	1.5	tBuOK	0.125	Co_41	Co	no	N2	2.0	120.0	20.0	67.0	33.5	0	True	inert	2024	0.5	0.3333333333333333
10.1016/j.jorganchem.2024.123479	PhMe	0.25	0.375	1.5	tBuOK	0.0625	Co_41	Co	no	N2	3.0	120.0	20.0	58.0	19.33333333333333	0	False	inert	2024	0.25	0.1666666666666666
10.1016/j.jorganchem.2024.123479	PhMe	0.25	0.375	1.5	tBuOK	0.125	Co_41	Co	no	N2	3.0	25.0	20.0	0.0	0.0	0	False	inert	2024	0.5	0.3333333333333333
10.1016/j.jorganchem.2024.123479	PhMe	0.25	0.375	1.5	tBuOK	0.125	Co_41	Co	no	N2	3.0	80.0	20.0	50.0	16.666666666666668	0	False	inert	2024	0.5	0.3333333333333333
10.1021/acs.inorgchem.5c00188	PhMe	0.5	1.0	2.0	tBuOK	0.5	CoFe@C-650	Co	no	N2		160.0	24.0	99.0		0	True	inert	2025	1.0	0.5
10.1021/acs.inorgchem.5c00188	PhMe	0.5	1.0	2.0	NaOH	0.5	CoFe@C-650	Co	no	N2		160.0	24.0	62.0		0	False	inert	2025	1.0	0.5
10.1021/acs.inorgchem.5c00188	PhMe	0.5	1.0	2.0	K2CO3	0.5	CoFe@C-650	Co	no	N2		160.0	24.0	16.0		0	False	inert	2025	1.0	0.5
10.1021/acs.inorgchem.5c00188	PhMe	0.5	1.0	2.0	KOH	0.5	CoFe@C-650	Co	no	N2		160.0	24.0	98.0		0	True	inert	2025	1.0	0.5
10.1021/acs.inorgchem.5c00188	PhMe	0.5	1.0	2.0	KOH	0.5	CoFe@C-750	Co	no	N2		160.0	24.0	63.0		0	False	inert	2025	1.0	0.5
10.1021/acs.inorgchem.5c00188	PhMe	0.5	1.0	2.0	KOH	0.5	CoFe@C-850	Co	no	N2		160.0	24.0	38.0		0	False	inert	2025	1.0	0.5
10.1021/acs.inorgchem.5c00188	dioxane	0.5	1.0	2.0	KOH	0.5	CoFe@C-650	Co	no	N2		160.0	24.0	27.0		0	False	inert	2025	1.0	0.5
10.1021/acs.inorgchem.5c00188	PhMe	0.5	1.5	3.0	KOH	0.5	CoFe@C-650	Co	no	N2		160.0	24.0	99.0		0	True	inert	2025	1.0	0.3333333333333333
10.1021/acs.inorgchem.5c00188	PhMe	0.5	1.0	2.0	no base	0.0	CoFe@C-650	Co	no	N2		160.0	24.0	0.0		0	False	inert	2025	0.0	0.0
10.1021/acs.inorgchem.5c00188	PhMe	0.5	1.0	2.0	KOH	0.5	no		no	N2	0.0	160.0	24.0	6.0	inf	0	False	inert	2025	1.0	0.5
10.1021/acs.inorgchem.5c00188	PhMe	0.5	1.0	2.0	KOH	0.5	Fe@C-650 	Co	no	N2		160.0	24.0	19.0		0	False	inert	2025	1.0	0.5
10.1021/acs.inorgchem.5c00188	PhMe	0.5	1.0	2.0	KOH	0.5	Co@C-650-400H	Co	no	N2		160.0	24.0	88.0		0	True	inert	2025	1.0	0.5
https://doi.org/10.1016/j.cej.2024.152457	neat	1.0	3.0	3.0	no base	0.0	no		no	N2	0.0	160.0	2.5	0.0		0	False	inert	2024	0.0	0.0
https://doi.org/10.1016/j.cej.2024.152457	neat	1.0	3.0	3.0	no base	0.0	Beta	Ru	no	N2	0.013	160.0	2.5	25.0	1923.076923076923	0	False	inert	2024	0.0	0.0
https://doi.org/10.1016/j.cej.2024.152457	neat	1.0	3.0	3.0	no base	0.0	Ru@Beta	Ru	no	N2	0.013	160.0	2.5	93.0	7153.846153846154	0	True	inert	2024	0.0	0.0
https://doi.org/10.1016/j.cej.2024.152457	neat	1.0	3.0	3.0	no base	0.0	Ru/Beta	Ru	no	N2	0.013	160.0	2.5	34.0	2615.384615384616	0	False	inert	2024	0.0	0.0
https://doi.org/10.1016/j.cej.2024.152457	neat	1.0	3.0	3.0	no base	0.0	Ru@Beta-6	Ru	no	N2	0.013	160.0	2.5	63.0	4846.153846153847	0	False	inert	2024	0.0	0.0
https://doi.org/10.1016/j.cej.2024.152457	neat	1.0	3.0	3.0	no base	0.0	Ru@Beta-13	Ru	no	N2	0.013	160.0	2.5	79.0	6076.923076923077	0	True	inert	2024	0.0	0.0
https://doi.org/10.1016/j.cej.2024.152457	neat	1.0	3.0	3.0	no base	0.0	Ru/Al2O3	Ru	no	N2	0.013	160.0	2.5	5.4	415.3846153846154	0	False	inert	2024	0.0	0.0
https://doi.org/10.1016/j.cej.2024.152457	neat	1.0	3.0	3.0	no base	0.0	Ru/C	Ru	no	N2	0.013	160.0	2.5	16.7	1284.6153846153843	0	False	inert	2024	0.0	0.0
https://doi.org/10.1016/j.cej.2024.152457	neat	1.0	3.0	3.0	no base	0.0	Ru@Beta	Ru	no	N2	0.006	170.0	5.0	77.0	12833.333333333334	0	True	inert	2024	0.0	0.0
https://doi.org/10.1016/j.cej.2024.152457	neat	1.0	3.0	3.0	no base	0.0	Ru@Beta	Ru	no	N2	0.013	170.0	0.25	30.1	2315.384615384616	0	False	inert	2024	0.0	0.0
10.1021/acsami.4c02143	PhMe	0.2	0.3	1.4999999999999998	tBuOK	0.4	UiO66-PPh2-Ir	Ir	no	Ar	1.0	110.0	12.0	65.0	65.0	0	False	inert	2024	2.0	1.3333333333333337
10.1021/acsami.4c02143	PhMe	0.2	0.3	1.4999999999999998	K2CO3	0.4	UiO66-PPh2-Ir	Ir	no	Ar	1.0	110.0	12.0	0.5	0.5	0	False	inert	2024	2.0	1.3333333333333337
10.1021/acsami.4c02143	PhMe	0.2	0.3	1.4999999999999998	tBuONa	0.4	UiO66-PPh2-Ir	Ir	no	Ar	1.0	110.0	12.0	0.0	0.0	0	False	inert	2024	2.0	1.3333333333333337
10.1021/acsami.4c02143	dioxane	0.2	0.3	1.4999999999999998	tBuOK	0.4	UiO66-PPh2-Ir	Ir	no	Ar	1.0	110.0	12.0	82.0	82.0	0	True	inert	2024	2.0	1.3333333333333337
10.1021/acsami.4c02143	dioxane	0.2	0.3	1.4999999999999998	tBuOK	0.4	UiO66-PPh2-Rh	Rh	no	Ar	1.0	110.0	12.0	70.0	70.0	0	True	inert	2024	2.0	1.3333333333333337
10.1021/acsami.4c02143	dioxane	2.0	3.0	1.5	tBuOK	0.2	UiO66-PPh2-Ir	Ir	no	Ar	1.0	110.0	12.0	79.0	79.0	0	True	inert	2024	0.1	0.0666666666666666
10.1016/j.jcat.2023.115241	p-xylene	2.0	6.0	3.0	no base	0.0	Ru/CeO2-R	Ru	no	N2		160.0	24.0	88.0		0	True	inert	2023	0.0	0.0
10.1016/j.jcat.2023.115241	p-xylene	2.0	6.0	3.0	no base	0.0	Ru/CeO2-C	Ru	no	N2		160.0	24.0	52.0		0	False	inert	2023	0.0	0.0
10.1016/j.jcat.2023.115241	p-xylene	2.0	6.0	3.0	no base	0.0	Ru/CeO2-O	Ru	no	N2		160.0	24.0	32.0		0	False	inert	2023	0.0	0.0
10.1016/j.jcat.2023.115241	p-xylene	2.0	6.0	3.0	no base	0.0	Ru/CeO2-R	Ru	no	N2		160.0	0.5	13.0		0	False	inert	2023	0.0	0.0
10.1016/j.jcat.2023.115241	p-xylene	2.0	6.0	3.0	no base	0.0	Ru/CeO2-R	Ru	no	N2		160.0	1.0	17.0		0	False	inert	2023	0.0	0.0
10.1016/j.jcat.2023.115241	p-xylene	2.0	6.0	3.0	no base	0.0	Ru/CeO2-R	Ru	no	N2		160.0	2.0	30.0		0	False	inert	2023	0.0	0.0
10.1016/j.jcat.2023.115241	p-xylene	2.0	6.0	3.0	no base	0.0	Ru/CeO2-R	Ru	no	N2		160.0	3.0	57.0		0	False	inert	2023	0.0	0.0
10.1016/j.jcat.2023.115241	p-xylene	2.0	6.0	3.0	no base	0.0	Ru/CeO2-R	Ru	no	N2		160.0	6.0	68.0		0	True	inert	2023	0.0	0.0
10.1016/j.jcat.2023.115241	p-xylene	2.0	6.0	3.0	no base	0.0	Ru/CeO2-R	Ru	no	N2		160.0	12.0	79.0		0	True	inert	2023	0.0	0.0
10.1002/cctc.202301399	p-xylene	2.0	6.0	3.0	no base	0.0	Ru/CeO2-R	Ru	no	N2		160.0	12.0	79.0		0	True	inert	2024	0.0	0.0
10.1016/j.jcat.2024.115407	p-xylene	2.0	2.0	1.0	no base	0.0	0.38Pt/CeO2	Pt	no	N2		100.0	12.0	76.0		10 atm N2	True	inert	2024	0.0	0.0
10.1038/s41467-024-51307-8	hexane	0.5	5.0	10.0	NaNH2	0.5	Zn–N4–C	Zn	No	N2		180.0	20.0	92.0		10 atm N2	True	inert	2024	1.0	0.1
10.1021/acscatal.9b02977	PhMe	0.25	1.0	4.0	tBuOK	0.25	Ni_5	Ni	No	N2	2.5	130.0	24.0	20.0	8.0	0	False	inert	2019	1.0	0.25
10.1021/acscatal.9b02977	PhMe	0.25	1.0	4.0	tBuOK	0.25	Ni_5	Ni	No	N2	5.0	130.0	24.0	75.0	15.0	0	True	inert	2019	1.0	0.25
10.1021/acscatal.9b02977	PhMe	0.25	1.0	4.0	tBuOK	0.25	Ni_5	Ni	No	N2	7.0	130.0	24.0	86.0	12.285714285714286	0	True	inert	2019	1.0	0.25
10.1021/acscatal.9b02977	PhMe	0.25	1.0	4.0	tBuOK	0.25	Ni_5	Ni	No	N2	10.0	130.0	24.0	83.0	8.3	0	True	inert	2019	1.0	0.25
10.1021/acscatal.9b02977	PhMe	0.25	1.0	4.0	K2CO3	0.25	Ni_5	Ni	No	N2	7.0	130.0	24.0	0.0	0.0	0	False	inert	2019	1.0	0.25
10.1021/acscatal.9b02977	PhMe	0.25	1.0	4.0	KOH	0.25	Ni_5	Ni	No	N2	7.0	130.0	24.0	0.0	0.0	0	False	inert	2019	1.0	0.25
10.1021/acscatal.9b02977	PhMe	0.25	1.0	4.0	tBuOK	0.125	Ni_5	Ni	No	N2	7.0	130.0	24.0	65.0	9.285714285714286	0	False	inert	2019	0.5	0.125
10.1021/acscatal.9b02977	PhMe	0.25	1.0	4.0	tBuOK	0.1875	Ni_5	Ni	No	N2	7.0	130.0	24.0	78.0	11.142857142857142	0	True	inert	2019	0.75	0.1875
10.1021/acscatal.9b02977	PhMe	0.25	1.0	4.0	tBuOK	0.25	Ni_5	Ni	No	N2	4.0	130.0	24.0	55.0	13.75	0	False	inert	2019	1.0	0.25
10.1021/acscatal.9b02977	PhMe	0.25	1.0	4.0	tBuOK	0.25	Ni_5	Ni	No	N2	5.0	130.0	24.0	75.0	15.0	0	True	inert	2019	1.0	0.25
10.1021/acscatal.9b02977	PhMe	0.25	1.0	4.0	tBuOK	0.25	Ni_5	Ni	No	N2	6.0	130.0	24.0	78.0	13.0	0	True	inert	2019	1.0	0.25
10.1021/acscatal.9b02977	PhMe	0.25	1.0	4.0	tBuOK	0.25	Ni_5	Ni	No	N2	7.0	130.0	24.0	86.0	12.285714285714286	0	True	inert	2019	1.0	0.25
10.1021/acscatal.9b02977	PhMe	0.25	0.25	1.0	tBuOK	0.25	Ni_5	Ni	No	N2	7.0	130.0	24.0	10.0	1.4285714285714286	0	False	inert	2019	1.0	1.0
10.1021/acscatal.9b02977	PhMe	0.25	0.5	2.0	tBuOK	0.25	Ni_5	Ni	No	N2	7.0	130.0	24.0	15.0	2.142857142857143	0	False	inert	2019	1.0	0.5
10.1021/acscatal.9b02977	PhMe	0.25	1.0	4.0	tBuOK	0.25	Ni_5	Ni	No	N2	7.0	130.0	18.0	65.0	9.285714285714286	0	False	inert	2019	1.0	0.25
10.1021/acscatal.9b02977	PhMe	0.25	1.0	4.0	tBuOK	0.25	Ni_5	Ni	No	N2	7.0	130.0	20.0	78.0	11.142857142857142	0	True	inert	2019	1.0	0.25
10.1039/d4nj04561k	PhMe	0.5	1.0	2.0	tBuOK	0.5	bpy-UiO-CoCl2	Co	No	N2	0.3	25.0	24.0	0.0	0.0	0	False	inert	2025	1.0	0.5
10.1039/d4nj04561k	PhMe	0.5	1.0	2.0	tBuOK	0.5	bpy-UiO-CoCl2	Co	No	N2	0.3	50.0	24.0	5.0	16.666666666666668	0	False	inert	2025	1.0	0.5
10.1039/d4nj04561k	PhMe	0.5	1.0	2.0	tBuOK	0.5	bpy-UiO-CoCl2	Co	No	N2	0.3	75.0	24.0	15.0	50.0	0	False	inert	2025	1.0	0.5
10.1039/d4nj04561k	PhMe	0.5	1.0	2.0	tBuOK	0.5	bpy-UiO-CoCl2	Co	No	N2	0.3	100.0	24.0	48.0	160.0	0	False	inert	2025	1.0	0.5
10.1039/d4nj04561k	PhMe	0.5	1.0	2.0	tBuOK	0.5	bpy-UiO-CoCl2	Co	No	N2	0.3	110.0	24.0	75.0	250.0	0	True	inert	2025	1.0	0.5
10.1039/d4nj04561k	PhMe	0.5	1.0	2.0	tBuOK	0.5	bpy-UiO-CoCl2	Co	No	N2	0.3	120.0	24.0	98.0	326.6666666666667	0	True	inert	2025	1.0	0.5
10.1039/d4nj04561k	PhMe	0.5	1.0	2.0	tBuOK	0.5	bpy-UiO-CoCl2	Co	No	N2	0.3	120.0	4.0	5.0	16.666666666666668	0	False	inert	2025	1.0	0.5
10.1039/d4nj04561k	PhMe	0.5	1.0	2.0	tBuOK	0.5	bpy-UiO-CoCl2	Co	No	N2	0.3	120.0	8.0	21.0	70.0	0	False	inert	2025	1.0	0.5
10.1039/d4nj04561k	PhMe	0.5	1.0	2.0	tBuOK	0.5	bpy-UiO-CoCl2	Co	No	N2	0.3	120.0	12.0	37.0	123.33333333333334	0	False	inert	2025	1.0	0.5
10.1039/d4nj04561k	PhMe	0.5	1.0	2.0	tBuOK	0.5	bpy-UiO-CoCl2	Co	No	N2	0.3	120.0	16.0	65.0	216.66666666666669	0	False	inert	2025	1.0	0.5
10.1039/d4nj04561k	PhMe	0.5	1.0	2.0	tBuOK	0.5	bpy-UiO-CoCl2	Co	No	N2	0.3	120.0	20.0	88.0	293.33333333333337	0	True	inert	2025	1.0	0.5
10.1039/d4nj04561k	PhMe	0.5	1.0	2.0	KOH	0.5	bpy-UiO-CoCl2	Co	No	N2	0.3	120.0	24.0	90.0	300.0	0	True	inert	2025	1.0	0.5
10.1039/d4nj04561k	PhMe	0.5	1.0	2.0	NaOH	0.5	bpy-UiO-CoCl2	Co	No	N2	0.3	120.0	24.0	78.0	260.0	0	True	inert	2025	1.0	0.5
10.1039/d4nj04561k	PhMe	0.5	1.0	2.0	K2CO3	0.5	bpy-UiO-CoCl2	Co	No	N2	0.3	120.0	24.0	30.0	100.0	0	False	inert	2025	1.0	0.5
10.1039/d4nj04561k	PhMe	0.5	1.0	2.0	Cs2CO3	0.5	bpy-UiO-CoCl2	Co	No	N2	0.3	120.0	24.0	32.0	106.66666666666669	0	False	inert	2025	1.0	0.5
10.1039/d4nj04561k	PhMe	0.5	1.0	2.0	no base	0.0	bpy-UiO-CoCl2	Co	No	N2	0.3	120.0	24.0	0.0	0.0	0	False	inert	2025	0.0	0.0
10.1039/d4nj04561k	dioxane	0.5	1.0	2.0	tBuOK	0.5	bpy-UiO-CoCl2	Co	No	N2	0.3	120.0	24.0	80.0	266.6666666666667	0	True	inert	2025	1.0	0.5
10.1039/d4nj04561k	THF	0.5	1.0	2.0	tBuOK	0.5	bpy-UiO-CoCl2	Co	No	N2	0.3	120.0	24.0	76.0	253.33333333333331	0	True	inert	2025	1.0	0.5
10.1039/d4nj04561k	p-xylene	0.5	1.0	2.0	tBuOK	0.5	bpy-UiO-CoCl2	Co	No	N2	0.3	120.0	24.0	73.0	243.33333333333331	0	True	inert	2025	1.0	0.5
10.1039/d4nj04561k	DME	0.5	1.0	2.0	tBuOK	0.5	bpy-UiO-CoCl2	Co	No	N2	0.3	120.0	24.0	59.0	196.66666666666669	0	False	inert	2025	1.0	0.5
10.1039/d4nj04561k	MeCN	0.5	1.0	2.0	tBuOK	0.5	bpy-UiO-CoCl2	Co	No	N2	0.3	120.0	24.0	46.0	153.33333333333334	0	False	inert	2025	1.0	0.5
10.1039/d3dt03149g	PhMe	1.0	1.0	1.0	tBuOK	1.0	Ru_39	Ru	No	N2	3.0	110.0	3.0	18.0	6.0	0	False	inert	2023	1.0	1.0
10.1039/d3dt03149g	PhMe	1.0	1.0	1.0	tBuOK	1.0	Ru_43	Ru	No	N2	3.0	110.0	3.0	0.0	0.0	0	False	inert	2023	1.0	1.0
10.1039/d3dt03149g	PhMe	1.0	1.0	1.0	tBuOK	1.0	Ru_46	Ru	No	N2	3.0	110.0	3.0	52.0	17.333333333333332	0	False	inert	2023	1.0	1.0
10.1039/d3dt03149g	PhMe	1.0	1.0	1.0	tBuOK	1.0	Ru_49	Ru	No	N2	3.0	110.0	3.0	0.0	0.0	0	False	inert	2023	1.0	1.0
10.1039/d3dt03149g	PhMe	1.0	1.0	1.0	tBuOK	1.0	Ru_50	Ru	No	N2	3.0	110.0	3.0	48.0	16.0	0	False	inert	2023	1.0	1.0
10.1039/d3dt03149g	PhMe	1.0	1.0	1.0	tBuOK	1.0	Ru_40	Ru	No	N2	3.0	110.0	3.0	13.0	4.333333333333333	0	False	inert	2023	1.0	1.0
10.1039/d3dt03149g	PhMe	1.0	1.0	1.0	tBuOK	1.0	Ru_44	Ru	No	N2	3.0	110.0	3.0	47.0	15.666666666666666	0	False	inert	2023	1.0	1.0
10.1039/d3dt03149g	PhMe	1.0	1.0	1.0	tBuOK	1.0	Ru_47	Ru	No	N2	3.0	110.0	3.0	56.0	18.666666666666668	0	False	inert	2023	1.0	1.0
10.1039/d3dt03149g	PhMe	1.0	1.0	1.0	tBuOK	1.0	Ru_51	Ru	No	N2	3.0	110.0	3.0	27.0	9.0	0	False	inert	2023	1.0	1.0
10.1039/d3dt03149g	PhMe	1.0	1.0	1.0	tBuOK	1.0	Ru_41	Ru	No	N2	3.0	110.0	3.0	50.0	16.666666666666668	0	False	inert	2023	1.0	1.0
10.1039/d3dt03149g	PhMe	1.0	1.0	1.0	tBuOK	1.0	Ru_42	Ru	No	N2	3.0	110.0	3.0	35.0	11.666666666666666	0	False	inert	2023	1.0	1.0
10.1039/d3dt03149g	PhMe	1.0	1.0	1.0	tBuOK	1.0	Ru_45	Ru	No	N2	3.0	110.0	3.0	70.0	23.33333333333333	0	True	inert	2023	1.0	1.0
10.1039/d3dt03149g	PhMe	1.0	1.0	1.0	tBuOK	1.0	Ru_48	Ru	No	N2	3.0	110.0	3.0	44.0	14.666666666666666	0	False	inert	2023	1.0	1.0
10.1039/d3dt03149g	PhMe	1.0	1.0	1.0	tBuOK	1.0	Ru_52	Ru	No	N2	3.0	110.0	3.0	39.0	13.0	0	False	inert	2023	1.0	1.0
10.1039/d3dt03149g	PhMe	1.0	1.0	1.0	tBuOK	1.0	no		No	N2	0.0	110.0	3.0	2.0	inf	0	False	inert	2023	1.0	1.0
10.1039/d3nj00210a	neat	1.0	1.0	1.0	KOH	1.0	Ru_53	Ru	No	N2	2.0	110.0	6.0	96.0	48.0	conversion	True	inert	2023	1.0	1.0
10.1039/d3nj00210a	neat	1.0	1.0	1.0	KOH	1.0	Ru_54	Ru	No	N2	2.0	110.0	6.0	25.0	12.5	conversion	False	inert	2023	1.0	1.0
10.1039/d3nj00210a	neat	1.0	1.0	1.0	KOH	1.0	Ru_55	Ru	No	N2	2.0	110.0	6.0	90.0	45.0	conversion	True	inert	2023	1.0	1.0
10.1039/d3nj00210a	neat	1.0	1.0	1.0	KOH	1.0	Ru_53	Ru	No	N2	0.5	110.0	6.0	0.0	0.0	conversion	False	inert	2023	1.0	1.0
10.1039/d3nj00210a	neat	1.0	1.0	1.0	KOH	1.0	Ru_53	Ru	No	N2	1.0	110.0	6.0	38.0	38.0	conversion	False	inert	2023	1.0	1.0
10.1039/d3nj00210a	neat	1.0	1.0	1.0	KOH	1.0	Ru_53	Ru	No	N2	1.5	110.0	6.0	65.0	43.333333333333336	conversion	False	inert	2023	1.0	1.0
10.1039/d3nj00210a	PhMe	1.0	1.0	1.0	KOH	1.0	Ru_53	Ru	No	N2	2.0	110.0	6.0	42.0	21.0	conversion	False	inert	2023	1.0	1.0
10.1039/d3nj00210a	DMF	1.0	1.0	1.0	KOH	1.0	Ru_53	Ru	No	N2	2.0	140.0	6.0	46.0	23.0	conversion	False	inert	2023	1.0	1.0
10.1039/d3nj00210a	H2O	1.0	1.0	1.0	KOH	1.0	Ru_53	Ru	No	N2	2.0	100.0	6.0	0.0	0.0	conversion	False	inert	2023	1.0	1.0
10.1039/d3nj00210a	MeCN	1.0	1.0	1.0	KOH	1.0	Ru_53	Ru	No	N2	2.0	70.0	6.0	0.0	0.0	conversion	False	inert	2023	1.0	1.0
10.1039/d3nj00210a	DCM	1.0	1.0	1.0	KOH	1.0	Ru_53	Ru	No	N2	2.0	40.0	6.0	0.0	0.0	conversion	False	inert	2023	1.0	1.0
10.1039/d3nj00210a	THF	1.0	1.0	1.0	KOH	1.0	Ru_53	Ru	No	N2	2.0	70.0	6.0	0.0	0.0	conversion	False	inert	2023	1.0	1.0
10.1039/d3nj00210a	neat	1.0	1.0	1.0	KOH	1.0	Ru_53	Ru	No	N2	2.0	110.0	6.0	74.88	37.44	0	True	inert	2023	1.0	1.0
10.1039/d3nj00210a	neat	1.0	1.0	1.0	KOH	1.0	Ru_54	Ru	No	N2	2.0	110.0	6.0	20.0	10.0	0	False	inert	2023	1.0	1.0
10.1039/d3nj00210a	neat	1.0	1.0	1.0	KOH	1.0	Ru_55	Ru	No	N2	2.0	110.0	6.0	67.5	33.75	0	True	inert	2023	1.0	1.0
10.1039/d3nj00210a	neat	1.0	1.0	1.0	KOH	1.0	Ru_53	Ru	No	N2	2.0	110.0	6.0	78.0	39.0	0	True	inert	2023	1.0	1.0
10.1039/d3nj00210a	neat	1.0	1.0	1.0	NaOH	1.0	Ru_53	Ru	No	N2	2.0	110.0	6.0	62.400000000000006	31.200000000000003	0	False	inert	2023	1.0	1.0
10.1039/d3nj00210a	neat	1.0	1.0	1.0	Na2CO3	1.0	Ru_53	Ru	No	N2	2.0	110.0	6.0	63.96	31.98	0	False	inert	2023	1.0	1.0
10.1039/d3nj00210a	neat	1.0	1.0	1.0	K2CO3	1.0	Ru_53	Ru	No	N2	2.0	110.0	6.0	50.7	25.35	0	False	inert	2023	1.0	1.0
10.1039/d3nj00210a	neat	1.0	1.0	1.0	Cs2CO3	1.0	Ru_53	Ru	No	N2	2.0	110.0	6.0	54.6	27.3	0	False	inert	2023	1.0	1.0
10.1039/d3nj00210a	neat	1.0	1.0	1.0	KOH	1.0	no		No	N2	0.0	110.0	6.0	0.0		0	False	inert	2023	1.0	1.0
10.1039/d3nj00210a	neat	1.0	1.0	1.0	no base	0.0	Ru_53	Ru	No	N2	2.0	110.0	6.0	0.0	0.0	0	False	inert	2023	0.0	0.0
10.1039/d3nj00210a	neat	1.0	1.0	1.0	KOH	1.0	Ru_53	Ru	No	N2	2.0	25.0	6.0	0.0	0.0	0	False	inert	2023	1.0	1.0
10.1039/d4cc04327h	PhMe	1.0	2.0	2.0	KOH	1.0	WC@C900	W	No	no data		150.0	24.0	36.27		0	False	no_data	2024	1.0	0.5
10.1039/d4cc04327h	PhMe	1.0	2.0	2.0	KOH	1.0	NbC@C900	Nb	No	no data		150.0	24.0	27.88		0	False	no_data	2024	1.0	0.5
10.1039/d4cc04327h	PhMe	1.0	2.0	2.0	KOH	1.0	Mo2C@C900	Mo	No	no data		150.0	24.0	93.0		0	True	no_data	2024	1.0	0.5
10.1039/d4cc04327h	PhMe	1.0	2.0	2.0	KOH	1.0	Mo2C@C900	Mo	No	no data		150.0	24.0	99.0		0	True	no_data	2024	1.0	0.5
10.1039/d4cc04327h	PhMe	1.0	2.0	2.0	KOH	1.0	Mo2C–MoO2@C800	Mo	No	no data		150.0	24.0	80.0		0	True	no_data	2024	1.0	0.5
10.1039/d4cc04327h	PhMe	1.0	2.0	2.0	KOH	1.0	MoO2@C600	Mo	No	no data		150.0	24.0	58.0		0	False	no_data	2024	1.0	0.5
10.1039/d3nj02837b	PhMe	1.0	2.0	2.0	tBuOK	0.2	CuMn2O4	Cu	No	air	95.0	120.0	4.0	0.0	0.0	0	False	oxygen	2023	0.2	0.1
