Repository: Oleafan/borrowing_hydrogen_amination_with_amines_and_nitro

# borrowing_hydrogen_amination_with_amines_and_nitro
As a supporting information for the review

File: base_data/substrates.csv (part 1 of 36)
doi	solvent	amine_type	pKa_amine	n_amine	alcohol_type	pKa_alcohol	n_alcohol	base	base_amount	catalyst	metal	ligand	atmosphere	metal_load	temp	time	yield	TON	atm_type	year	base_amine_ratio	base_alcohol_ratio	reag_ratio
10.1021/jo501273t	neat	Aliphatic	10.0	1.0	AlkCH2OH	17.0	87.0	tBuOK	0.12	[Ru(p-cymene)Cl2]2	Ru	MS 3A, ligand	N2	6.0	25.0	61.0	81.0	13.5	inert	2014	0.12	0.0013793103448275	87.0
10.1021/jo501273t	neat	Aliphatic	10.0	1.0	AlkCH2OH	17.0	87.0	tBuOK	0.12	[Ru(p-cymene)Cl2]2	Ru	MS 3A, ligand	N2	6.0	25.0	61.0	81.0	13.5	inert	2014	0.12	0.0013793103448275	87.0
10.1021/jo501273t	neat	Aliphatic	10.0	1.0	AlkCH2OH	17.0	87.0	tBuOK	0.24	[Ru(p-cymene)Cl2]2	Ru	MS 3A, ligand	N2	12.0	25.0	48.0	99.0	8.25	inert	2014	0.24	0.0027586206896551	87.0
10.1021/jo501273t	neat	Aliphatic	10.0	1.0	AlkCH2OH	17.0	87.0	tBuOK	0.24	[Ru(p-cymene)Cl2]2	Ru	MS 3A, ligand	N2	12.0	25.0	48.0	99.0	8.25	inert	2014	0.24	0.0027586206896551	87.0
10.1021/jo501273t	neat	Aliphatic	10.0	1.0	AlkCH2OH	17.0	87.0	tBuOK	0.24	[Ru(p-cymene)Cl2]2	Ru	MS 3A, ligand	N2	12.0	25.0	48.0	99.0	8.25	inert	2014	0.24	0.0027586206896551	87.0
10.1021/jo501273t	neat	Aliphatic	10.0	1.0	AlkCH2OH	17.0	87.0	tBuOK	0.24	[Ru(p-cymene)Cl2]2	Ru	MS 3A, ligand	N2	12.0	25.0	48.0	99.0	8.25	inert	2014	0.24	0.0027586206896551	87.0
10.1021/cs300756f	neat	Aromatic	4.5	0.05	BnOH	15.4	50.0	no base	0.0	Pd0,3/TiO2	Pd	hv (lambda>300 nm)	N2	3.0	25.0	10.0	97.0	32.333333333333336	inert	2013	0.0	0.0	1000.0
10.1021/cs300756f	neat	Aromatic	4.5	0.05	BnOH	15.4	50.0	no base	0.0	Pd0,3/TiO2	Pd	hv (lambda>300 nm)	N2	3.0	25.0	10.0	82.0	27.33333333333333	inert	2013	0.0	0.0	1000.0
10.1021/cs300756f	neat	Aromatic	4.5	0.05	BnOH	15.4	50.0	no base	0.0	Pd0,3/TiO2	Pd	hv (lambda>300 nm)	N2	3.0	25.0	10.0	96.0	32.0	inert	2013	0.0	0.0	1000.0
10.1021/cs300756f	neat	Aromatic	4.5	0.05	BnOH	15.4	50.0	no base	0.0	Pd0,3/TiO2	Pd	hv (lambda>300 nm)	N2	3.0	25.0	10.0	82.0	27.33333333333333	inert	2013	0.0	0.0	1000.0
10.1021/cs300756f	neat	Aromatic	4.5	0.05	BnOH	15.4	50.0	no base	0.0	Pd0,3/TiO2	Pd	hv (lambda>300 nm)	N2	3.0	25.0	10.0	95.0	31.666666666666668	inert	2013	0.0	0.0	1000.0
10.1021/cs300756f	neat	Aromatic	4.5	0.05	BnOH	15.4	50.0	no base	0.0	Pd0,3/TiO2	Pd	hv (lambda>300 nm)	N2	3.0	25.0	10.0	82.0	27.33333333333333	inert	2013	0.0	0.0	1000.0
10.1021/cs300756f	neat	Aromatic	4.5	0.05	AlkCH2OH	17.0	50.0	no base	0.0	Pd0,3/TiO2	Pd	hv (lambda>300 nm)	N2	3.0	25.0	10.0	95.0	31.666666666666668	inert	2013	0.0	0.0	1000.0
10.1021/cs300756f	neat	Aromatic	4.5	0.05	AlkCH2OH	17.0	50.0	no base	0.0	Pd0,3/TiO2	Pd	hv (lambda>300 nm)	N2	3.0	25.0	10.0	91.0	30.33333333333333	inert	2013	0.0	0.0	1000.0
10.1021/cs300756f	neat	Aliphatic	10.0	0.05	BnOH	15.4	50.0	no base	0.0	Pd0,3/TiO2	Pd	hv (lambda>300 nm)	N2	3.0	25.0	6.0	98.0	32.666666666666664	inert	2013	0.0	0.0	1000.0
10.1039/c3cc42669f	neat	Aromatic	4.5	1.0	BnOH	15.4	1.1	tBuOK	0.5	IrNHC	Ir	no	Ar	0.5	25.0	48.0	93.0	186.0	inert	2013	0.5	0.4545454545454545	1.1
10.1039/c3cc42669f	neat	Aromatic	4.5	1.0	BnOH	15.4	1.1	tBuOK	0.5	IrNHC	Ir	no	Ar	0.5	25.0	48.0	92.0	184.0	inert	2013	0.5	0.4545454545454545	1.1
10.1039/c3cc42669f	neat	Aromatic	4.5	1.0	BnOH	15.4	1.1	tBuOK	0.5	IrNHC	Ir	no	Ar	0.5	25.0	48.0	63.0	126.0	inert	2013	0.5	0.4545454545454545	1.1
10.1039/c3cc42669f	neat	Aromatic	4.5	1.0	BnOH	15.4	1.1	tBuOK	0.5	IrNHC	Ir	no	Ar	0.5	25.0	48.0	91.0	182.0	inert	2013	0.5	0.4545454545454545	1.1
10.1039/c3cc42669f	neat	Aromatic	4.5	1.0	BnOH	15.4	1.1	tBuOK	0.5	IrNHC	Ir	no	Ar	0.5	25.0	48.0	85.0	170.0	inert	2013	0.5	0.4545454545454545	1.1
10.1039/c3cc42669f	neat	Aromatic	4.5	1.0	BnOH	15.4	1.1	tBuOK	0.5	IrNHC	Ir	no	Ar	0.5	25.0	48.0	92.0	184.0	inert	2013	0.5	0.4545454545454545	1.1
10.1039/c3cc42669f	neat	Aromatic	4.5	1.0	AlkCH2OH	17.0	1.1	tBuOK	0.5	IrNHC	Ir	no	Ar	0.5	25.0	48.0	91.0	182.0	inert	2013	0.5	0.4545454545454545	1.1
10.1039/c3cc42669f	neat	Aromatic	4.5	1.0	AlkCH2OH	17.0	1.1	tBuOK	0.5	IrNHC	Ir	no	Ar	0.5	25.0	48.0	90.0	180.0	inert	2013	0.5	0.4545454545454545	1.1
10.1039/c3cc42669f	neat	Aromatic	4.5	1.0	AlkCH2OH	17.0	1.1	tBuOK	0.5	IrNHC	Ir	no	Ar	0.5	25.0	48.0	93.0	186.0	inert	2013	0.5	0.4545454545454545	1.1
10.1039/c3cc42669f	diglyme	Aromatic	4.5	0.5	BnOH	15.4	0.55	tBuOK	0.25	IrNHC	Ir	no	Ar	1.0	25.0	48.0	96.0	96.0	inert	2013	0.5	0.4545454545454545	1.1
10.1039/c3cc42669f	diglyme	Aromatic	4.5	0.5	BnOH	15.4	0.55	tBuOK	0.25	IrNHC	Ir	no	Ar	1.0	25.0	48.0	92.0	92.0	inert	2013	0.5	0.4545454545454545	1.1
10.1039/c3cc42669f	diglyme	Aromatic	4.5	0.5	BnOH	15.4	0.55	tBuOK	0.25	IrNHC	Ir	no	Ar	1.0	25.0	48.0	93.0	93.0	inert	2013	0.5	0.4545454545454545	1.1
10.1039/c3cc42669f	diglyme	Aromatic	4.5	0.5	BnOH	15.4	0.55	tBuOK	0.25	IrNHC	Ir	no	Ar	1.0	25.0	48.0	89.0	89.0	inert	2013	0.5	0.4545454545454545	1.1
10.1039/c3cc42669f	diglyme	Aromatic	4.5	0.5	BnOH	15.4	0.55	tBuOK	0.25	IrNHC	Ir	no	Ar	1.0	25.0	48.0	93.0	93.0	inert	2013	0.5	0.4545454545454545	1.1
10.1039/c3cc42669f	diglyme	Aromatic	4.5	0.5	BnOH	15.4	0.55	tBuOK	0.25	IrNHC	Ir	no	Ar	1.0	25.0	48.0	83.0	83.0	inert	2013	0.5	0.4545454545454545	1.1
10.1039/c3cc42669f	diglyme	Aromatic	4.5	0.5	BnOH	15.4	0.55	tBuOK	0.25	IrNHC	Ir	no	Ar	1.0	25.0	48.0	90.0	90.0	inert	2013	0.5	0.4545454545454545	1.1
10.1039/c3cc42669f	diglyme	Aromatic	4.5	0.5	BnOH	15.4	0.55	tBuOK	0.25	IrNHC	Ir	no	Ar	1.0	25.0	48.0	93.0	93.0	inert	2013	0.5	0.4545454545454545	1.1
10.1039/c3cc42669f	diglyme	Aromatic	4.5	0.5	AlkCH2OH	17.0	0.55	tBuOK	0.25	IrNHC	Ir	no	Ar	1.5	25.0	48.0	90.0	60.0	inert	2013	0.5	0.4545454545454545	1.1
10.1039/c3cc42669f	diglyme	Aromatic	4.5	0.5	AlkCH2OH	17.0	0.55	tBuOK	0.25	IrNHC	Ir	no	Ar	1.5	25.0	48.0	93.0	62.0	inert	2013	0.5	0.4545454545454545	1.1
10.1039/c3cc42669f	diglyme	Aromatic	4.5	0.5	AlkCH2OH	17.0	0.55	tBuOK	0.25	IrNHC	Ir	no	Ar	1.5	25.0	48.0	96.0	64.0	inert	2013	0.5	0.4545454545454545	1.1
10.1039/c9cc02989c	PhMe	Aromatic	4.5	0.5	BnOH	15.4	0.5	tBuOK	0.5	Mn(CO)3(NHC)2	Mn	no	N2	1.5	25.0	48.0	82.0	54.66666666666666	inert	2019	1.0	1.0	1.0
10.1039/c9cc02989c	PhMe	Aromatic	4.5	0.5	BnOH	15.4	0.5	tBuOK	0.5	Mn(CO)3(NHC)2	Mn	no	N2	1.5	25.0	48.0	85.0	56.66666666666666	inert	2019	1.0	1.0	1.0
10.1039/c9cc02989c	PhMe	Aromatic	4.5	0.5	BnOH	15.4	0.5	tBuOK	0.5	Mn(CO)3(NHC)2	Mn	no	N2	1.5	25.0	48.0	93.0	62.0	inert	2019	1.0	1.0	1.0
10.1039/c9cc02989c	PhMe	Aromatic	4.5	0.5	BnOH	15.4	0.5	tBuOK	0.5	Mn(CO)3(NHC)2	Mn	no	N2	1.5	25.0	48.0	79.0	52.66666666666666	inert	2019	1.0	1.0	1.0
10.1039/c9cc02989c	PhMe	Aromatic	4.5	0.5	BnOH	15.4	0.5	tBuOK	0.5	Mn(CO)3(NHC)2	Mn	no	N2	1.5	25.0	48.0	50.0	33.333333333333336	inert	2019	1.0	1.0	1.0
10.1039/c9cc02989c	PhMe	Aromatic	4.5	0.5	BnOH	15.4	0.5	tBuOK	0.5	Mn(CO)3(NHC)2	Mn	no	N2	1.5	25.0	48.0	72.0	48.0	inert	2019	1.0	1.0	1.0
10.1039/c9cc02989c	PhMe	Aromatic	4.5	0.5	BnOH	15.4	0.5	tBuOK	0.5	Mn(CO)3(NHC)2	Mn	no	N2	1.5	25.0	48.0	64.0	42.66666666666666	inert	2019	1.0	1.0	1.0
10.1039/c9cc02989c	PhMe	Aromatic	4.5	0.5	BnOH	15.4	0.5	tBuOK	0.5	Mn(CO)3(NHC)2	Mn	no	N2	1.5	25.0	48.0	85.0	56.66666666666666	inert	2019	1.0	1.0	1.0
10.1039/c9cc02989c	PhMe	Aromatic	4.5	0.5	BnOH	15.4	0.5	tBuOK	0.5	Mn(CO)3(NHC)2	Mn	no	N2	1.5	25.0	48.0	86.0	57.333333333333336	inert	2019	1.0	1.0	1.0
10.1039/c9cc02989c	PhMe	Aromatic	4.5	0.5	BnOH	15.4	0.5	tBuOK	0.5	Mn(CO)3(NHC)2	Mn	no	N2	1.5	25.0	48.0	82.0	54.66666666666666	inert	2019	1.0	1.0	1.0
10.1039/c9cc02989c	PhMe	Aromatic	4.5	0.5	BnOH	15.4	0.5	tBuOK	0.5	Mn(CO)3(NHC)2	Mn	no	N2	1.5	25.0	48.0	80.0	53.333333333333336	inert	2019	1.0	1.0	1.0
10.1039/c9cc02989c	PhMe	Aromatic	4.5	0.5	BnOH	15.4	0.5	tBuOK	0.5	Mn(CO)3(NHC)2	Mn	no	N2	1.5	25.0	48.0	72.0	48.0	inert	2019	1.0	1.0	1.0
10.1039/c9cc02989c	PhMe	Aromatic	4.5	0.5	BnOH	15.4	0.5	tBuOK	0.5	Mn(CO)3(NHC)2	Mn	no	N2	1.5	25.0	48.0	77.0	51.333333333333336	inert	2019	1.0	1.0	1.0
10.1039/c9cc02989c	PhMe	Aromatic	4.5	0.5	BnOH	15.4	0.5	tBuOK	0.5	Mn(CO)3(NHC)2	Mn	no	N2	1.5	25.0	48.0	74.0	49.333333333333336	inert	2019	1.0	1.0	1.0
10.1039/c9cc02989c	PhMe	Aromatic	4.5	0.5	BnOH	15.4	0.5	tBuOK	0.5	Mn(CO)3(NHC)2	Mn	no	N2	1.5	25.0	48.0	78.0	52.0	inert	2019	1.0	1.0	1.0
10.1039/c9cc02989c	PhMe	Aromatic	4.5	0.5	BnOH	15.4	0.5	tBuOK	0.5	Mn(CO)3(NHC)2	Mn	no	N2	1.5	25.0	48.0	73.0	48.66666666666666	inert	2019	1.0	1.0	1.0
10.1039/c9cc02989c	PhMe	Aromatic	4.5	0.5	BnOH	15.4	0.5	tBuOK	0.5	Mn(CO)3(NHC)2	Mn	no	N2	1.5	25.0	48.0	74.0	49.333333333333336	inert	2019	1.0	1.0	1.0
10.1039/c9cc02989c	PhMe	Aromatic	4.5	0.5	BnOH	15.4	0.5	tBuOK	0.5	Mn(CO)3(NHC)2	Mn	no	N2	1.5	25.0	48.0	86.0	57.333333333333336	inert	2019	1.0	1.0	1.0
10.1039/c9cc02989c	PhMe	Aromatic	4.5	0.5	BnOH	15.4	0.5	tBuOK	0.5	Mn(CO)3(NHC)2	Mn	no	N2	1.5	25.0	48.0	58.0	38.66666666666666	inert	2019	1.0	1.0	1.0
10.1039/c9cc02989c	PhMe	Aromatic	4.5	0.5	AlkCH2OH	17.0	0.5	tBuOK	0.5	Mn(CO)3(NHC)2	Mn	no	N2	1.5	25.0	48.0	78.0	52.0	inert	2019	1.0	1.0	1.0
10.1039/c9cc02989c	PhMe	Aromatic	4.5	0.5	AlkCH2OH	17.0	0.5	tBuOK	0.5	Mn(CO)3(NHC)2	Mn	no	N2	1.5	25.0	48.0	65.0	43.333333333333336	inert	2019	1.0	1.0	1.0
10.1039/c9cc02989c	PhMe	Aromatic	4.5	0.5	AlkCH2OH	17.0	0.5	tBuOK	0.5	Mn(CO)3(NHC)2	Mn	no	N2	1.5	25.0	48.0	55.0	36.66666666666666	inert	2019	1.0	1.0	1.0
10.1039/c9cc02989c	PhMe	Aromatic	4.5	0.5	AlkCH2OH	17.0	0.5	tBuOK	0.5	Mn(CO)3(NHC)2	Mn	no	N2	1.5	25.0	48.0	62.0	41.333333333333336	inert	2019	1.0	1.0	1.0
10.1039/c9cc02989c	PhMe	Aromatic	4.5	0.5	AlkCH2OH	17.0	0.5	tBuOK	0.5	Mn(CO)3(NHC)2	Mn	no	N2	1.5	25.0	48.0	75.0	50.0	inert	2019	1.0	1.0	1.0
10.1039/c9cc02989c	PhMe	Aromatic	4.5	0.5	AlkCH2OH	17.0	0.5	tBuOK	0.5	Mn(CO)3(NHC)2	Mn	no	N2	1.5	25.0	48.0	70.0	46.66666666666666	inert	2019	1.0	1.0	1.0
10.1039/c9cc02989c	PhMe	Aromatic	4.5	0.5	AlkCH2OH	17.0	0.5	tBuOK	0.5	Mn(CO)3(NHC)2	Mn	no	N2	1.5	25.0	48.0	70.0	46.66666666666666	inert	2019	1.0	1.0	1.0
10.1039/c9cc02989c	PhMe	Aromatic	4.5	0.5	BnOH	15.4	0.5	tBuOK	0.5	Mn(CO)3(NHC)2	Mn	no	N2	3.0	25.0	48.0	68.0	22.666666666666668	inert	2019	1.0	1.0	1.0
10.1039/c9cc02989c	PhMe	Aromatic	4.5	0.5	BnOH	15.4	0.5	tBuOK	0.5	Mn(CO)3(NHC)2	Mn	no	N2	3.0	25.0	48.0	40.0	13.333333333333334	inert	2019	1.0	1.0	1.0
10.1039/c9cc02989c	PhMe	Aromatic	4.5	0.5	BnOH	15.4	0.5	tBuOK	0.5	Mn(CO)3(NHC)2	Mn	no	N2	3.0	25.0	48.0	49.0	16.333333333333332	inert	2019	1.0	1.0	1.0
10.1039/c9cc02989c	PhMe	Aromatic	4.5	0.5	BnOH	15.4	0.5	tBuOK	0.5	Mn(CO)3(NHC)2	Mn	no	N2	3.0	25.0	48.0	50.0	16.666666666666668	inert	2019	1.0	1.0	1.0
10.1039/c9cc02989c	PhMe	Aromatic	4.5	0.5	BnOH	15.4	0.5	tBuOK	0.5	Mn(CO)3(NHC)2	Mn	no	N2	3.0	25.0	48.0	57.0	19.0	inert	2019	1.0	1.0	1.0
10.1039/c9cc02989c	PhMe	Aromatic	4.5	0.5	BnOH	15.4	0.5	tBuOK	0.5	Mn(CO)3(NHC)2	Mn	no	N2	3.0	25.0	48.0	84.0	28.0	inert	2019	1.0	1.0	1.0
10.1039/c9cc02989c	PhMe	Aromatic	4.5	0.5	BnOH	15.4	0.5	tBuOK	0.5	Mn(CO)3(NHC)2	Mn	no	N2	3.0	25.0	48.0	80.0	26.666666666666668	inert	2019	1.0	1.0	1.0
10.1039/c9cc02989c	PhMe	Aromatic	4.5	0.5	BnOH	15.4	0.5	tBuOK	0.5	Mn(CO)3(NHC)2	Mn	no	N2	3.0	25.0	48.0	72.0	24.0	inert	2019	1.0	1.0	1.0
10.1039/c9cc02989c	PhMe	Aromatic	4.5	0.5	BnOH	15.4	0.5	tBuOK	0.5	Mn(CO)3(NHC)2	Mn	no	N2	3.0	25.0	48.0	78.0	26.0	inert	2019	1.0	1.0	1.0
10.1021/jo501273t	neat	Aliphatic	10.0	1.0	AlkCH2OH	17.0	87.0	tBuOK	0.14	[Ru(p-cymene)Cl2]2	Ru	MS 3A, ligand	N2	7.0	45.0	24.0	91.0	13.0	inert	2014	0.14	0.0016091954022988	87.0
10.1021/jo501273t	neat	Aliphatic	10.0	1.0	AlkCH2OH	17.0	87.0	tBuOK	0.14	[Ru(p-cymene)Cl2]2	Ru	MS 3A, ligand	N2	7.0	45.0	24.0	83.0	11.857142857142858	inert	2014	0.14	0.0016091954022988	87.0
10.1021/jo501273t	neat	Aliphatic	10.0	1.0	AlkCH2OH	17.0	87.0	tBuOK	0.14	[Ru(p-cymene)Cl2]2	Ru	MS 3A, ligand	N2	7.0	45.0	24.0	87.0	12.428571428571429	inert	2014	0.14	0.0016091954022988	87.0
10.1039/c3cc42669f	diglyme	Hetaromatic	3.0	0.5	BnOH	15.4	0.55	tBuOK	0.25	IrNHC	Ir	no	Ar	1.0	50.0	24.0	92.0	92.0	inert	2013	0.5	0.4545454545454545	1.1
10.1039/c3cc42669f	diglyme	Aromatic	4.5	0.5	BnOH	15.4	0.55	tBuOK	0.25	IrNHC	Ir	no	Ar	0.5	50.0	24.0	97.0	194.0	inert	2013	0.5	0.4545454545454545	1.1
10.1039/c3cc42669f	diglyme	Aromatic	4.5	0.5	BnOH	15.4	0.55	tBuOK	0.25	IrNHC	Ir	no	Ar	0.5	50.0	24.0	94.0	188.0	inert	2013	0.5	0.4545454545454545	1.1
10.1039/c3cc42669f	diglyme	Aromatic	4.5	0.5	BnOH	15.4	0.55	tBuOK	0.25	IrNHC	Ir	no	Ar	0.5	50.0	24.0	94.0	188.0	inert	2013	0.5	0.4545454545454545	1.1
10.1039/c3cc42669f	diglyme	Aromatic	4.5	0.5	BnOH	15.4	0.55	tBuOK	0.25	IrNHC	Ir	no	Ar	0.5	50.0	24.0	95.0	190.0	inert	2013	0.5	0.4545454545454545	1.1
10.1039/c3cc42669f	diglyme	Aromatic	4.5	0.5	BnOH	15.4	0.55	tBuOK	0.25	IrNHC	Ir	no	Ar	0.5	50.0	24.0	94.0	188.0	inert	2013	0.5	0.4545454545454545	1.1
10.1039/c3cc42669f	diglyme	Aromatic	4.5	0.5	BnOH	15.4	0.55	tBuOK	0.25	IrNHC	Ir	no	Ar	0.5	50.0	24.0	71.0	142.0	inert	2013	0.5	0.4545454545454545	1.1
10.1039/c3cc42669f	diglyme	Aromatic	4.5	0.5	BnOH	15.4	0.55	tBuOK	0.25	IrNHC	Ir	no	Ar	0.5	50.0	24.0	96.0	192.0	inert	2013	0.5	0.4545454545454545	1.1
10.1039/c3cc42669f	diglyme	Aromatic	4.5	0.5	BnOH	15.4	0.55	tBuOK	0.25	IrNHC	Ir	no	Ar	0.5	50.0	24.0	93.0	186.0	inert	2013	0.5	0.4545454545454545	1.1
10.1039/c3cc42669f	diglyme	Aromatic	4.5	0.5	BnOH	15.4	0.55	tBuOK	0.25	IrNHC	Ir	no	Ar	0.5	50.0	24.0	95.0	190.0	inert	2013	0.5	0.4545454545454545	1.1
10.1039/c3cc42669f	diglyme	Aromatic	4.5	0.5	BnOH	15.4	0.55	tBuOK	0.25	IrNHC	Ir	no	Ar	0.5	50.0	24.0	94.0	188.0	inert	2013	0.5	0.4545454545454545	1.1
10.1039/c3cc42669f	diglyme	Aromatic	4.5	0.5	BnOH	15.4	0.55	tBuOK	0.25	IrNHC	Ir	no	Ar	0.5	50.0	24.0	95.0	190.0	inert	2013	0.5	0.4545454545454545	1.1
10.1039/c3cc42669f	diglyme	Aromatic	4.5	0.5	BnOH	15.4	0.55	tBuOK	0.25	IrNHC	Ir	no	Ar	0.5	50.0	24.0	96.0	192.0	inert	2013	0.5	0.4545454545454545	1.1
10.1039/c3cc42669f	neat	Aromatic	4.5	1.0	AlkCH2OH	17.0	1.1	tBuOK	0.5	IrNHC	Ir	no	Ar	0.5	50.0	24.0	92.0	184.0	inert	2013	0.5	0.4545454545454545	1.1
10.1039/c3cc42669f	neat	Aromatic	4.5	1.0	AlkCH2OH	17.0	1.1	tBuOK	0.5	IrNHC	Ir	no	Ar	0.5	50.0	24.0	93.0	186.0	inert	2013	0.5	0.4545454545454545	1.1
10.1039/c3cc42669f	neat	Aromatic	4.5	1.0	AlkCH2OH	17.0	1.1	tBuOK	0.5	IrNHC	Ir	no	Ar	0.5	50.0	24.0	96.0	192.0	inert	2013	0.5	0.4545454545454545	1.1
10.1039/c3cc42669f	neat	Aromatic	4.5	1.0	BnOH	15.4	1.1	tBuOK	0.5	IrNHC	Ir	no	Ar	0.5	50.0	24.0	95.0	190.0	inert	2013	0.5	0.4545454545454545	1.1
10.1039/c3cc42669f	neat	Aromatic	4.5	1.0	BnOH	15.4	1.1	tBuOK	0.5	IrNHC	Ir	no	Ar	0.5	50.0	24.0	90.0	180.0	inert	2013	0.5	0.4545454545454545	1.1
10.1039/c3cc42669f	neat	Aromatic	4.5	1.0	BnOH	15.4	1.1	tBuOK	0.5	IrNHC	Ir	no	Ar	0.5	50.0	24.0	93.0	186.0	inert	2013	0.5	0.4545454545454545	1.1
10.1039/c3cc42669f	neat	Aromatic	4.5	1.0	BnOH	15.4	1.1	tBuOK	0.5	IrNHC	Ir	no	Ar	0.5	50.0	24.0	94.0	188.0	inert	2013	0.5	0.4545454545454545	1.1
10.1039/c3cc42669f	neat	Aromatic	4.5	1.0	BnOH	15.4	1.1	tBuOK	0.5	IrNHC	Ir	no	Ar	0.5	50.0	24.0	95.0	190.0	inert	2013	0.5	0.4545454545454545	1.1
10.1039/c3cc42669f	neat	Aromatic	4.5	1.0	BnOH	15.4	1.1	tBuOK	0.5	IrNHC	Ir	no	Ar	0.5	50.0	24.0	90.0	180.0	inert	2013	0.5	0.4545454545454545	1.1
10.1039/c3cc42669f	diglyme	Aromatic	4.5	0.5	AlkCH2OH	17.0	0.55	tBuOK	0.25	IrNHC	Ir	no	Ar	1.0	50.0	24.0	94.0	94.0	inert	2013	0.5	0.4545454545454545	1.1
10.1039/c3cc42669f	diglyme	Aromatic	4.5	0.5	AlkCH2OH	17.0	0.55	tBuOK	0.25	IrNHC	Ir	no	Ar	1.0	50.0	24.0	95.0	95.0	inert	2013	0.5	0.4545454545454545	1.1
10.1039/c3cc42669f	diglyme	Aromatic	4.5	0.5	AlkCH2OH	17.0	0.55	tBuOK	0.25	IrNHC	Ir	no	Ar	1.0	50.0	24.0	97.0	97.0	inert	2013	0.5	0.4545454545454545	1.1
10.1039/c3cc42669f	diglyme	Aromatic	4.5	0.5	BnOH	15.4	0.55	tBuOK	0.25	IrNHC	Ir	no	Ar	1.0	50.0	24.0	96.0	96.0	inert	2013	0.5	0.4545454545454545	1.1
10.1039/c3cc42669f	diglyme	Aromatic	4.5	0.5	BnOH	15.4	0.55	tBuOK	0.25	IrNHC	Ir	no	Ar	1.0	50.0	24.0	91.0	91.0	inert	2013	0.5	0.4545454545454545	1.1
10.1039/c3cc42669f	diglyme	Aromatic	4.5	0.5	BnOH	15.4	0.55	tBuOK	0.25	IrNHC	Ir	no	Ar	1.0	50.0	24.0	94.0	94.0	inert	2013	0.5	0.4545454545454545	1.1
10.1039/c3cc42669f	diglyme	Aromatic	4.5	0.5	BnOH	15.4	0.55	tBuOK	0.25	IrNHC	Ir	no	Ar	1.0	50.0	24.0	95.0	95.0	inert	2013	0.5	0.4545454545454545	1.1
10.1039/c3cc42669f	diglyme	Aromatic	4.5	0.5	BnOH	15.4	0.55	tBuOK	0.25	IrNHC	Ir	no	Ar	1.0	50.0	24.0	96.0	96.0	inert	2013	0.5	0.4545454545454545	1.1
10.1002/ejoc.201403636	PhMe	Aromatic	4.5	1.0	BnOH	15.4	1.06	tBuOK	1.0	Ru(cod)Cl2	Ru	PTA ligand	Air	2.5	55.0	15.0	97.0	38.8	oxygen	2015	1.0	0.9433962264150942	1.06
10.1002/ejoc.201403636	PhMe	Aromatic	4.5	1.0	BnOH	15.4	1.06	tBuOK	1.0	Ru(cod)Cl2	Ru	PTA ligand	Air	2.5	55.0	15.0	83.0	33.2	oxygen	2015	1.0	0.9433962264150942	1.06
10.1002/ejoc.201403636	PhMe	Aromatic	4.5	1.0	BnOH	15.4	1.06	tBuOK	1.0	Ru(cod)Cl2	Ru	PTA ligand	Air	2.5	55.0	15.0	79.0	31.6	oxygen	2015	1.0	0.9433962264150942	1.06
10.1002/ejoc.201403636	PhMe	Aromatic	4.5	1.0	BnOH	15.4	1.06	tBuOK	1.0	Ru(cod)Cl2	Ru	PTA ligand	Air	2.5	55.0	15.0	90.0	36.0	oxygen	2015	1.0	0.9433962264150942	1.06
10.1002/ejoc.201403636	PhMe	Aromatic	4.5	1.0	BnOH	15.4	1.06	tBuOK	1.0	Ru(cod)Cl2	Ru	PTA ligand	Air	2.5	55.0	15.0	85.0	34.0	oxygen	2015	1.0	0.9433962264150942	1.06
10.1002/ejoc.201403636	PhMe	Aromatic	4.5	1.0	BnOH	15.4	1.06	tBuOK	1.0	Ru(cod)Cl2	Ru	PTA ligand	Air	2.5	55.0	15.0	84.0	33.6	oxygen	2015	1.0	0.9433962264150942	1.06
10.1002/ejoc.201403636	PhMe	Aromatic	4.5	1.0	BnOH	15.4	1.06	tBuOK	1.0	Ru(cod)Cl2	Ru	PTA ligand	Air	2.5	55.0	15.0	82.0	32.8	oxygen	2015	1.0	0.9433962264150942	1.06
10.1002/ejoc.201403636	PhMe	Aromatic	4.5	1.0	BnOH	15.4	1.06	tBuOK	1.0	Ru(cod)Cl2	Ru	PTA ligand	Air	2.5	55.0	15.0	82.0	32.8	oxygen	2015	1.0	0.9433962264150942	1.06
10.1002/ejoc.201403636	PhMe	Aromatic	4.5	1.0	AlkCH2OH	17.0	1.06	tBuOK	1.0	Ru(cod)Cl2	Ru	PTA ligand	Air	2.5	55.0	15.0	87.0	34.8	oxygen	2015	1.0	0.9433962264150942	1.06
10.1002/ejoc.201403636	PhMe	Aromatic	4.5	1.0	AlkCH2OH	17.0	1.06	tBuOK	1.0	Ru(cod)Cl2	Ru	PTA ligand	Air	2.5	55.0	15.0	77.0	30.8	oxygen	2015	1.0	0.9433962264150942	1.06
10.1002/ejoc.201403636	PhMe	Aromatic	4.5	1.0	AlkCH2OH	17.0	1.06	tBuOK	1.0	Ru(cod)Cl2	Ru	PTA ligand	Air	2.5	55.0	15.0	85.0	34.0	oxygen	2015	1.0	0.9433962264150942	1.06
10.1002/ejoc.201403636	PhMe	Aromatic	4.5	1.0	AlkCH2OH	17.0	1.06	tBuOK	1.0	Ru(cod)Cl2	Ru	PTA ligand	Air	2.5	55.0	15.0	89.0	35.6	oxygen	2015	1.0	0.9433962264150942	1.06
10.1002/ejoc.201403636	PhMe	Aromatic	4.5	1.0	AlkCH2OH	17.0	1.06	tBuOK	1.0	Ru(cod)Cl2	Ru	PTA ligand	Air	2.5	55.0	15.0	80.0	32.0	oxygen	2015	1.0	0.9433962264150942	1.06
10.1002/ejoc.201403636	PhMe	Aromatic	4.5	1.0	AlkCH2OH	17.0	1.06	tBuOK	1.0	Ru(cod)Cl2	Ru	PTA ligand	Air	2.5	55.0	15.0	85.0	34.0	oxygen	2015	1.0	0.9433962264150942	1.06
10.1021/jo501273t	neat	Aliphatic	10.0	1.0	AlkCH2OH	17.0	87.0	tBuOK	0.12	[Ru(p-cymene)Cl2]2	Ru	MS 3A, ligand	N2	3.0	55.0	24.0	99.0	33.0	inert	2014	0.12	0.0013793103448275	87.0
10.1021/jo501273t	neat	Aliphatic	10.0	1.0	AlkCH2OH	17.0	87.0	tBuOK	0.12	[Ru(p-cymene)Cl2]2	Ru	MS 3A, ligand	N2	3.0	55.0	24.0	99.0	33.0	inert	2014	0.12	0.0013793103448275	87.0
10.1021/jo501273t	neat	Aliphatic	10.0	1.0	AlkCH2OH	17.0	87.0	tBuOK	0.12	[Ru(p-cymene)Cl2]2	Ru	MS 3A, ligand	N2	3.0	55.0	24.0	99.0	33.0	inert	2014	0.12	0.0013793103448275	87.0
10.1021/jo501273t	neat	Aliphatic	10.0	1.0	AlkCH2OH	17.0	87.0	tBuOK	0.12	[Ru(p-cymene)Cl2]2	Ru	MS 3A, ligand	N2	3.0	55.0	24.0	99.0	33.0	inert	2014	0.12	0.0013793103448275	87.0
10.1021/jo501273t	neat	Aliphatic	10.0	1.0	AlkCH2OH	17.0	87.0	tBuOK	0.12	[Ru(p-cymene)Cl2]2	Ru	MS 3A, ligand	N2	6.0	55.0	24.0	99.0	16.5	inert	2014	0.12	0.0013793103448275	87.0
10.1021/jo501273t	neat	Aliphatic	10.0	1.0	AlkCH2OH	17.0	87.0	tBuOK	0.12	[Ru(p-cymene)Cl2]2	Ru	MS 3A, ligand	N2	6.0	55.0	24.0	99.0	16.5	inert	2014	0.12	0.0013793103448275	87.0
10.1021/jo501273t	neat	Aliphatic	10.0	1.0	AlkCH2OH	17.0	87.0	tBuOK	0.12	[Ru(p-cymene)Cl2]2	Ru	MS 3A, ligand	N2	6.0	55.0	24.0	99.0	16.5	inert	2014	0.12	0.0013793103448275	87.0
10.1021/jo501273t	neat	Aliphatic	10.0	1.0	AlkCH2OH	17.0	87.0	tBuOK	0.12	[Ru(p-cymene)Cl2]2	Ru	MS 3A, ligand	N2	6.0	55.0	24.0	99.0	16.5	inert	2014	0.12	0.0013793103448275	87.0
10.1021/jo501273t	neat	Aliphatic	10.0	1.0	AlkCH2OH	17.0	87.0	tBuOK	0.12	[Ru(p-cymene)Cl2]2	Ru	MS 3A, ligand	N2	6.0	55.0	24.0	99.0	16.5	inert	2014	0.12	0.0013793103448275	87.0
10.1021/jo501273t	neat	Aliphatic	10.0	1.0	AlkCH2OH	17.0	87.0	tBuOK	0.12	[Ru(p-cymene)Cl2]2	Ru	MS 3A, ligand	N2	6.0	55.0	24.0	99.0	16.5	inert	2014	0.12	0.0013793103448275	87.0
10.1021/jo501273t	neat	Aliphatic	10.0	1.0	AlkCH2OH	17.0	87.0	tBuOK	0.12	[Ru(p-cymene)Cl2]2	Ru	MS 3A, ligand	N2	6.0	55.0	24.0	99.0	16.5	inert	2014	0.12	0.0013793103448275	87.0
10.1039/d0cy02210a	neat	Aromatic	4.5	1.0	AlkCH2OH	17.0	5.0	NaOH	0.1	RuNC	Ru	no	Ar	2.0	60.0	24.0	96.0	48.0	inert	2021	0.1	0.02	5.0
10.1039/d0cy02210a	neat	Aromatic	4.5	1.0	AlkCH2OH	17.0	5.0	NaOH	0.1	RuNC	Ru	no	Ar	2.0	60.0	24.0	99.0	49.5	inert	2021	0.1	0.02	5.0
10.1039/d0cy02210a	neat	Aromatic	4.5	1.0	AlkCH2OH	17.0	5.0	NaOH	0.1	RuNC	Ru	no	Ar	2.0	60.0	24.0	99.0	49.5	inert	2021	0.1	0.02	5.0
10.1039/d0cy02210a	neat	Aromatic	4.5	1.0	AlkCH2OH	17.0	5.0	NaOH	0.1	RuNC	Ru	no	Ar	2.0	60.0	24.0	52.0	26.0	inert	2021	0.1	0.02	5.0
10.1039/d0cy02210a	neat	Aromatic	4.5	1.0	AlkCH2OH	17.0	5.0	NaOH	0.1	RuNC	Ru	no	Ar	2.0	60.0	24.0	90.0	45.0	inert	2021	0.1	0.02	5.0
10.1039/d0cy02210a	neat	Aromatic	4.5	1.0	AlkCH2OH	17.0	5.0	NaOH	0.1	RuNC	Ru	no	Ar	2.0	60.0	24.0	85.0	42.5	inert	2021	0.1	0.02	5.0
10.1039/d0cy02210a	neat	Aromatic	4.5	1.0	AlkCH2OH	17.0	5.0	NaOH	0.1	RuNC	Ru	no	Ar	2.0	60.0	24.0	68.0	34.0	inert	2021	0.1	0.02	5.0
10.1039/d0cy02210a	neat	Aromatic	4.5	1.0	AlkCH2OH	17.0	5.0	NaOH	0.1	RuNC	Ru	no	Ar	2.0	60.0	24.0	43.0	21.5	inert	2021	0.1	0.02	5.0
10.1039/d0cy02210a	neat	Aromatic	4.5	1.0	BnOH	15.4	5.0	NaOH	0.1	RuNC	Ru	no	Ar	2.0	60.0	24.0	29.0	14.5	inert	2021	0.1	0.02	5.0
10.1021/acs.orglett.9b00832	DME	Aromatic	4.5	1.1	BnOH	15.4	1.0	KH	0.5	Mn(CO)5Br	Mn	bpy-6NH-i-PrP	Ar	0.5	60.0	24.0	97.0	194.0	inert	2019	0.4545454545454545	0.5	0.9090909090909092
10.1021/acs.orglett.9b00832	DME	Aromatic	4.5	1.1	BnOH	15.4	1.0	KH	0.5	Mn(CO)5Br	Mn	bpy-6NH-i-PrP	Ar	0.5	60.0	24.0	94.0	188.0	inert	2019	0.4545454545454545	0.5	0.9090909090909092
10.1021/acs.orglett.9b00832	DME	Aromatic	4.5	1.1	BnOH	15.4	1.0	KH	0.5	Mn(CO)5Br	Mn	bpy-6NH-i-PrP	Ar	0.5	60.0	24.0	95.0	190.0	inert	2019	0.4545454545454545	0.5	0.9090909090909092
10.1021/acs.orglett.9b00832	DME	Aromatic	4.5	1.1	BnOH	15.4	1.0	KH	0.5	Mn(CO)5Br	Mn	bpy-6NH-i-PrP	Ar	0.5	60.0	24.0	99.0	198.0	inert	2019	0.4545454545454545	0.5	0.9090909090909092
10.1021/acs.orglett.9b00832	DME	Aromatic	4.5	1.1	BnOH	15.4	1.0	KH	0.5	Mn(CO)5Br	Mn	bpy-6NH-i-PrP	Ar	0.5	60.0	24.0	93.0	186.0	inert	2019	0.4545454545454545	0.5	0.9090909090909092
10.1021/acs.orglett.9b00832	DME	Aromatic	4.5	1.1	BnOH	15.4	1.0	KH	0.5	Mn(CO)5Br	Mn	bpy-6NH-i-PrP	Ar	0.5	60.0	24.0	91.0	182.0	inert	2019	0.4545454545454545	0.5	0.9090909090909092
10.1021/acs.orglett.9b00832	DME	Aromatic	4.5	1.1	BnOH	15.4	1.0	KH	0.5	Mn(CO)5Br	Mn	bpy-6NH-i-PrP	Ar	0.5	60.0	24.0	90.0	180.0	inert	2019	0.4545454545454545	0.5	0.9090909090909092
10.1021/acs.orglett.9b00832	DME	Aromatic	4.5	1.1	BnOH	15.4	1.0	KH	0.5	Mn(CO)5Br	Mn	bpy-6NH-i-PrP	Ar	0.5	60.0	24.0	76.0	152.0	inert	2019	0.4545454545454545	0.5	0.9090909090909092
10.1021/acs.orglett.9b00832	DME	Aromatic	4.5	1.1	BnOH	15.4	1.0	KH	0.5	Mn(CO)5Br	Mn	bpy-6NH-i-PrP	Ar	1.0	60.0	24.0	89.0	89.0	inert	2019	0.4545454545454545	0.5	0.9090909090909092
10.1021/jo501273t	neat	Aromatic	4.5	1.0	AlkCH2OH	17.0	87.0	tBuOK	0.16	[Ru(p-cymene)Cl2]2	Ru	MS 3A, ligand	N2	8.0	65.0	48.0	93.0	11.625	inert	2014	0.16	0.0018390804597701	87.0
10.1021/jo501273t	neat	Aromatic	4.5	1.0	AlkCH2OH	17.0	87.0	tBuOK	0.16	[Ru(p-cymene)Cl2]2	Ru	MS 3A, ligand	N2	8.0	65.0	48.0	85.0	10.625	inert	2014	0.16	0.0018390804597701	87.0
10.1021/jo501273t	neat	Aromatic	4.5	1.0	AlkCH2OH	17.0	87.0	tBuOK	0.16	[Ru(p-cymene)Cl2]2	Ru	MS 3A, ligand	N2	8.0	65.0	48.0	90.0	11.25	inert	2014	0.16	0.0018390804597701	87.0
10.1021/jo501273t	neat	Aromatic	4.5	1.0	AlkCH2OH	17.0	87.0	tBuOK	0.16	[Ru(p-cymene)Cl2]2	Ru	MS 3A, ligand	N2	8.0	65.0	48.0	60.0	7.5	inert	2014	0.16	0.0018390804597701	87.0
10.1021/jo501273t	neat	Aromatic	4.5	1.0	AlkCH2OH	17.0	87.0	tBuOK	0.16	[Ru(p-cymene)Cl2]2	Ru	MS 3A, ligand	N2	8.0	65.0	48.0	95.0	11.875	inert	2014	0.16	0.0018390804597701	87.0
10.1021/jo501273t	neat	Aromatic	4.5	1.0	AlkCH2OH	17.0	87.0	tBuOK	0.16	[Ru(p-cymene)Cl2]2	Ru	MS 3A, ligand	N2	8.0	65.0	48.0	97.0	12.125	inert	2014	0.16	0.0018390804597701	87.0
10.1021/jo501273t	neat	Aromatic	4.5	1.0	AlkCH2OH	17.0	87.0	tBuOK	0.16	[Ru(p-cymene)Cl2]2	Ru	MS 3A, ligand	N2	8.0	65.0	48.0	89.0	11.125	inert	2014	0.16	0.0018390804597701	87.0
10.1021/jo501273t	neat	Aliphatic	10.0	1.0	BnOH	15.4	87.0	tBuOK	0.14	[Ru(p-cymene)Cl2]2	Ru	MS 3A, ligand	N2	7.0	65.0	48.0	60.0	8.571428571428571	inert	2014	0.14	0.0016091954022988	87.0
10.1021/jo501273t	neat	Aliphatic	10.0	1.0	BnOH	15.4	87.0	tBuOK	0.14	[Ru(p-cymene)Cl2]2	Ru	MS 3A, ligand	N2	7.0	65.0	48.0	74.0	10.571428571428571	inert	2014	0.14	0.0016091954022988	87.0
10.1021/jo501273t	neat	Aliphatic	10.0	1.0	BnOH	15.4	87.0	tBuOK	0.14	[Ru(p-cymene)Cl2]2	Ru	MS 3A, ligand	N2	7.0	65.0	48.0	63.0	9.0	inert	2014	0.14	0.0016091954022988	87.0
10.1021/jo501273t	neat	Aliphatic	10.0	1.0	BnOH	15.4	87.0	tBuOK	0.14	[Ru(p-cymene)Cl2]2	Ru	MS 3A, ligand	N2	7.0	65.0	48.0	99.0	14.142857142857142	inert	2014	0.14	0.0016091954022988	87.0
10.1021/jo501273t	neat	Aliphatic	10.0	1.0	BnOH	15.4	87.0	tBuOK	0.14	[Ru(p-cymene)Cl2]2	Ru	MS 3A, ligand	N2	7.0	65.0	48.0	99.0	14.142857142857142	inert	2014	0.14	0.0016091954022988	87.0
10.1039/d1ob00362c	neat	Hetaromatic	3.0	0.5	BnOH	15.4	0.5	tBuOK	0.375	RuPNHC	Ru	no	Ar	0.25	70.0	12.0	83.0	332.0	inert	2021	0.75	0.75	1.0
10.1039/d1ob00362c	neat	Hetaromatic	3.0	0.5	BnOH	15.4	0.5	tBuOK	0.375	RuPNHC	Ru	no	Ar	0.25	70.0	12.0	86.0	344.0	inert	2021	0.75	0.75	1.0
10.1039/d1ob00362c	neat	Aromatic	4.5	0.5	BnOH	15.4	0.5	tBuOK	0.375	RuPNHC	Ru	no	Ar	0.25	70.0	12.0	95.0	380.0	inert	2021	0.75	0.75	1.0
10.1039/d1ob00362c	neat	Aromatic	4.5	0.5	BnOH	15.4	0.5	tBuOK	0.375	RuPNHC	Ru	no	Ar	0.25	70.0	12.0	94.0	376.0	inert	2021	0.75	0.75	1.0
10.1039/d1ob00362c	neat	Aromatic	4.5	0.5	BnOH	15.4	0.5	tBuOK	0.375	RuPNHC	Ru	no	Ar	0.25	70.0	12.0	92.0	368.0	inert	2021	0.75	0.75	1.0
10.1039/d1ob00362c	neat	Aromatic	4.5	0.5	BnOH	15.4	0.5	tBuOK	0.375	RuPNHC	Ru	no	Ar	0.25	70.0	12.0	85.0	340.0	inert	2021	0.75	0.75	1.0
10.1039/d1ob00362c	neat	Aromatic	4.5	0.5	BnOH	15.4	0.5	tBuOK	0.375	RuPNHC	Ru	no	Ar	0.25	70.0	12.0	84.0	336.0	inert	2021	0.75	0.75	1.0
10.1039/d1ob00362c	neat	Aromatic	4.5	0.5	BnOH	15.4	0.5	tBuOK	0.375	RuPNHC	Ru	no	Ar	0.25	70.0	12.0	90.0	360.0	inert	2021	0.75	0.75	1.0
10.1039/d1ob00362c	neat	Aromatic	4.5	0.5	BnOH	15.4	0.5	tBuOK	0.375	RuPNHC	Ru	no	Ar	0.25	70.0	12.0	80.0	320.0	inert	2021	0.75	0.75	1.0
10.1039/d1ob00362c	neat	Aromatic	4.5	0.5	BnOH	15.4	0.5	tBuOK	0.375	RuPNHC	Ru	no	Ar	0.25	70.0	12.0	80.0	320.0	inert	2021	0.75	0.75	1.0
10.1039/d1ob00362c	neat	Aromatic	4.5	0.5	BnOH	15.4	0.5	tBuOK	0.375	RuPNHC	Ru	no	Ar	0.25	70.0	12.0	85.0	340.0	inert	2021	0.75	0.75	1.0
10.1039/d1ob00362c	neat	Aromatic	4.5	0.5	BnOH	15.4	0.5	tBuOK	0.375	RuPNHC	Ru	no	Ar	0.25	70.0	12.0	83.0	332.0	inert	2021	0.75	0.75	1.0
10.1039/d1ob00362c	neat	Aromatic	4.5	0.5	BnOH	15.4	0.5	tBuOK	0.375	RuPNHC	Ru	no	Ar	0.25	70.0	12.0	92.0	368.0	inert	2021	0.75	0.75	1.0
10.1039/d1ob00362c	neat	Aromatic	4.5	0.5	BnOH	15.4	0.5	tBuOK	0.375	RuPNHC	Ru	no	Ar	0.25	70.0	12.0	87.0	348.0	inert	2021	0.75	0.75	1.0
10.1039/d1ob00362c	neat	Aromatic	4.5	0.5	BnOH	15.4	0.5	tBuOK	0.375	RuPNHC	Ru	no	Ar	0.25	70.0	12.0	81.0	324.0	inert	2021	0.75	0.75	1.0
10.1039/d1ob00362c	neat	Aromatic	4.5	0.5	BnOH	15.4	0.5	tBuOK	0.375	RuPNHC	Ru	no	Ar	0.25	70.0	12.0	86.0	344.0	inert	2021	0.75	0.75	1.0
10.1039/d1ob00362c	neat	Aromatic	4.5	0.5	BnOH	15.4	0.5	tBuOK	0.375	RuPNHC	Ru	no	Ar	0.25	70.0	12.0	81.0	324.0	inert	2021	0.75	0.75	1.0
10.1039/d1ob00362c	neat	Aromatic	4.5	0.5	BnOH	15.4	0.5	tBuOK	0.375	RuPNHC	Ru	no	Ar	0.25	70.0	12.0	54.0	216.0	inert	2021	0.75	0.75	1.0
10.1039/d1ob00362c	neat	Aromatic	4.5	0.5	BnOH	15.4	0.5	tBuOK	0.375	RuPNHC	Ru	no	Ar	0.25	70.0	12.0	83.0	332.0	inert	2021	0.75	0.75	1.0
10.1039/d1ob00362c	neat	Aromatic	4.5	0.5	BnOH	15.4	0.5	tBuOK	0.375	RuPNHC	Ru	no	Ar	0.25	70.0	12.0	85.0	340.0	inert	2021	0.75	0.75	1.0
10.1039/d1ob00362c	neat	Aromatic	4.5	0.5	BnOH	15.4	0.5	tBuOK	0.375	RuPNHC	Ru	no	Ar	0.25	70.0	12.0	92.0	368.0	inert	2021	0.75	0.75	1.0
10.1039/d1ob00362c	neat	Aromatic	4.5	0.5	AlkCH2OH	17.0	0.5	tBuOK	0.375	RuPNHC	Ru	no	Ar	0.25	70.0	12.0	66.0	264.0	inert	2021	0.75	0.75	1.0
10.1039/d1ob00362c	neat	Aromatic	4.5	0.5	AlkCH2OH	17.0	0.5	tBuOK	0.375	RuPNHC	Ru	no	Ar	0.25	70.0	12.0	83.0	332.0	inert	2021	0.75	0.75	1.0
10.1039/d1ob00362c	neat	Aromatic	4.5	0.5	AlkCH2OH	17.0	0.5	tBuOK	0.375	RuPNHC	Ru	no	Ar	0.25	70.0	12.0	88.0	352.0	inert	2021	0.75	0.75	1.0
10.1039/d1ob00362c	neat	Aromatic	4.5	0.5	AlkCH2OH	17.0	0.5	tBuOK	0.375	RuPNHC	Ru	no	Ar	0.25	70.0	12.0	78.0	312.0	inert	2021	0.75	0.75	1.0
10.1002/chem.200802318	diglyme	Hetaromatic	3.0	1.0	BnOH	15.4	1.05	tBuOK	1.1	[IrCl(cod)]2	Ir	aminophosphine ligand	Ar	0.1	70.0	24.0	93.0	930.0	inert	2009	1.1	1.0476190476190477	1.05
10.1002/chem.200802318	diglyme	Hetaromatic	3.0	1.0	BnOH	15.4	1.05	tBuOK	1.1	[IrCl(cod)]2	Ir	aminophosphine ligand	Ar	0.1	70.0	24.0	86.0	860.0	inert	2009	1.1	1.0476190476190477	1.05
10.1002/chem.200802318	diglyme	Hetaromatic	3.0	1.0	BnOH	15.4	1.05	tBuOK	1.1	[IrCODCl]2	Ir	PNP ligand (0.1 mol%)	Ar	0.1	70.0	24.0	93.0	930.0	inert	2009	1.1	1.0476190476190477	1.05
10.1002/chem.200802318	diglyme	Hetaromatic	3.0	1.0	BnOH	15.4	1.05	tBuOK	1.1	[IrCODCl]2	Ir	PNP ligand (0.1 mol%)	Ar	0.1	70.0	24.0	86.0	860.0	inert	2009	1.1	1.0476190476190477	1.05
10.1002/chem.200802318	diglyme	Hetaromatic	3.0	1.0	BnOH	15.4	1.05	tBuOK	1.1	[IrCl(cod)]2	Ir	aminophosphine ligand	Ar	0.2	70.0	24.0	89.0	445.0	inert	2009	1.1	1.0476190476190477	1.05
10.1002/chem.200802318	diglyme	Hetaromatic	3.0	1.0	BnOH	15.4	1.05	tBuOK	1.1	[IrCl(cod)]2	Ir	aminophosphine ligand	Ar	0.2	70.0	24.0	71.0	355.0	inert	2009	1.1	1.0476190476190477	1.05
10.1002/chem.200802318	diglyme	Hetaromatic	3.0	1.0	BnOH	15.4	1.05	tBuOK	1.1	[IrCODCl]2	Ir	PNP ligand (0.2 mol%)	Ar	0.2	70.0	24.0	89.0	445.0	inert	2009	1.1	1.0476190476190477	1.05
10.1002/chem.200802318	diglyme	Hetaromatic	3.0	1.0	BnOH	15.4	1.05	tBuOK	1.1	[IrCODCl]2	Ir	PNP ligand (0.2 mol%)	Ar	0.2	70.0	24.0	71.0	355.0	inert	2009	1.1	1.0476190476190477	1.05
10.1002/chem.200802318	diglyme/THF	Hetaromatic	3.0	1.0	BnOH	15.4	1.05	tBuOK	1.1	[IrCl(cod)]2	Ir	aminophosphine ligand	Ar	0.3	70.0	48.0	94.0	313.33333333333337	inert	2009	1.1	1.0476190476190477	1.05
10.1002/chem.200802318	diglyme/THF	Hetaromatic	3.0	1.0	BnOH	15.4	1.05	tBuOK	1.1	[IrCl(cod)]2	Ir	aminophosphine ligand	Ar	0.3	70.0	48.0	90.0	300.0	inert	2009	1.1	1.0476190476190477	1.05
10.1002/chem.200802318	diglyme/THF	Hetaromatic	3.0	1.0	BnOH	15.4	1.05	tBuOK	1.1	[IrCl(cod)]2	Ir	aminophosphine ligand	Ar	0.3	70.0	48.0	97.0	323.33333333333337	inert	2009	1.1	1.0476190476190477	1.05
10.1002/chem.200802318	diglyme/THF	Hetaromatic	3.0	1.0	BnOH	15.4	1.05	tBuOK	1.1	[IrCl(cod)]2	Ir	aminophosphine ligand	Ar	0.3	70.0	48.0	87.0	290.0	inert	2009	1.1	1.0476190476190477	1.05
10.1002/chem.200802318	diglyme/THF	Hetaromatic	3.0	1.0	BnOH	15.4	1.05	tBuOK	1.1	[IrCl(cod)]2	Ir	aminophosphine ligand	Ar	0.3	70.0	48.0	93.0	310.0	inert	2009	1.1	1.0476190476190477	1.05
10.1002/chem.200802318	diglyme/THF	Hetaromatic	3.0	1.0	BnOH	15.4	1.05	tBuOK	1.1	[IrCl(cod)]2	Ir	aminophosphine ligand	Ar	0.3	70.0	48.0	82.0	273.33333333333337	inert	2009	1.1	1.0476190476190477	1.05
10.1002/chem.200802318	diglyme/THF	Hetaromatic	3.0	1.0	BnOH	15.4	1.05	tBuOK	1.1	[IrCl(cod)]2	Ir	aminophosphine ligand	Ar	0.3	70.0	48.0	86.0	286.6666666666667	inert	2009	1.1	1.0476190476190477	1.05
10.1002/chem.200802318	diglyme/THF	Hetaromatic	3.0	1.0	BnOH	15.4	1.05	tBuOK	1.1	[IrCl(cod)]2	Ir	aminophosphine ligand	Ar	0.3	70.0	48.0	95.0	316.6666666666667	inert	2009	1.1	1.0476190476190477	1.05
10.1002/chem.200802318	diglyme/THF	Hetaromatic	3.0	1.0	BnOH	15.4	1.05	tBuOK	1.1	[IrCl(cod)]2	Ir	aminophosphine ligand	Ar	0.3	70.0	48.0	94.0	313.33333333333337	inert	2009	1.1	1.0476190476190477	1.05
10.1002/chem.200802318	diglyme/THF	Hetaromatic	3.0	1.0	BnOH	15.4	1.05	tBuOK	1.1	[IrCl(cod)]2	Ir	aminophosphine ligand	Ar	0.3	70.0	48.0	97.0	323.33333333333337	inert	2009	1.1	1.0476190476190477	1.05
10.1002/chem.200802318	diglyme	Hetaromatic	3.0	1.0	BnOH	15.4	1.05	tBuOK	1.1	[IrCl(cod)]2	Ir	aminophosphine ligand	Ar	0.3	70.0	24.0	90.0	300.0	inert	2009	1.1	1.0476190476190477	1.05
10.1002/chem.200802318	diglyme/THF	Hetaromatic	3.0	1.0	AlkCH2OH	17.0	1.05	tBuOK	1.1	[IrCl(cod)]2	Ir	aminophosphine ligand	Ar	0.3	70.0	48.0	90.0	300.0	inert	2009	1.1	1.0476190476190477	1.05
10.1002/chem.200802318	diglyme	Hetaromatic	3.0	1.0	BnOH	15.4	1.05	tBuOK	1.1	[IrCODCl]2	Ir	PNP ligand (0.3 mol%)	Ar	0.3	70.0	24.0	90.0	300.0	inert	2009	1.1	1.0476190476190477	1.05
10.1002/chem.200802318	diglyme	Hetaromatic	3.0	1.0	BnOH	15.4	1.05	tBuOK	1.1	[IrCl(cod)]2	Ir	aminophosphine ligand	Ar	0.6	70.0	24.0	75.0	125.0	inert	2009	1.1	1.0476190476190477	1.05
10.1002/chem.200802318	diglyme	Hetaromatic	3.0	1.0	BnOH	15.4	1.05	tBuOK	1.1	[IrCODCl]2	Ir	PNP ligand (0.6 mol%)	Ar	0.6	70.0	24.0	75.0	125.0	inert	2009	1.1	1.0476190476190477	1.05
10.1002/chem.200802318	diglyme	Hetaromatic	3.0	1.0	BnOH	15.4	1.05	tBuOK	1.1	[IrCl(cod)]2	Ir	aminophosphine ligand	Ar	0.8	70.0	48.0	92.0	115.0	inert	2009	1.1	1.0476190476190477	1.05
10.1002/chem.200802318	diglyme	Hetaromatic	3.0	1.0	BnOH	15.4	1.05	tBuOK	1.1	[IrCODCl]2	Ir	PNP ligand (0.8 mol%)	Ar	0.8	70.0	48.0	92.0	115.0	inert	2009	1.1	1.0476190476190477	1.05
10.1002/chem.200802318	diglyme	Hetaromatic	3.0	1.0	AlkCH2OH	17.0	1.05	tBuOK	1.1	[IrCl(cod)]2	Ir	aminophosphine ligand	Ar	2.0	70.0	48.0	83.0	41.5	inert	2009	1.1	1.0476190476190477	1.05
10.1002/chem.200802318	diglyme	Hetaromatic	3.0	1.0	AlkCH2OH	17.0	1.05	tBuOK	1.1	[IrCODCl]2	Ir	PNP ligand (2mol%)	Ar	2.0	70.0	48.0	83.0	41.5	inert	2009	1.1	1.0476190476190477	1.05
10.1002/chem.201402952	diglyme/THF	Aromatic	4.5	2.0	BnOH	15.4	2.2	tBuOK	1.8	IrPNP pincer	Ir	no	Ar	0.025	70.0	24.0	99.0	3960.0	inert	2014	0.9	0.8181818181818181	1.1
10.1002/chem.201402952	diglyme/THF	Aromatic	4.5	2.0	BnOH	15.4	2.2	tBuOK	1.8	IrPNP pincer	Ir	no	Ar	0.025	70.0	24.0	97.0	3880.0	inert	2014	0.9	0.8181818181818181	1.1
10.1002/chem.201001871	diglyme	Aromatic	4.5	1.0	BnOH	15.4	1.1	tBuOK	1.1	[Ir]*PNP ligand	Ir		Ar	0.05	70.0	24.0	65.0	1300.0	inert	2010	1.1	1.0	1.1
10.1002/chem.201001871	diglyme	Aromatic	4.5	1.0	BnOH	15.4	1.1	tBuOK	1.1	[Ir]*PNP ligand	Ir		Ar	0.05	70.0	24.0	98.0	1960.0	inert	2010	1.1	1.0	1.1
10.1002/chem.201402952	diglyme/THF	Aromatic	4.5	2.0	BnOH	15.4	2.2	tBuOK	1.8	IrPNP pincer	Ir	no	Ar	0.05	70.0	24.0	96.0	1920.0	inert	2014	0.9	0.8181818181818181	1.1
10.1002/chem.201402952	diglyme/THF	Aromatic	4.5	2.0	BnOH	15.4	2.2	tBuOK	1.8	IrPNP pincer	Ir	no	Ar	0.05	70.0	24.0	89.0	1780.0	inert	2014	0.9	0.8181818181818181	1.1
10.1002/chem.201402952	diglyme/THF	Aromatic	4.5	2.0	BnOH	15.4	2.2	tBuOK	1.8	IrPNP pincer	Ir	no	Ar	0.1	70.0	24.0	95.0	950.0	inert	2014	0.9	0.8181818181818181	1.1
10.1002/chem.201402952	diglyme/THF	Aromatic	4.5	2.0	BnOH	15.4	2.2	tBuOK	1.8	IrPNP pincer	Ir	no	Ar	0.1	70.0	24.0	94.0	940.0	inert	2014	0.9	0.8181818181818181	1.1
10.1002/chem.201001871	diglyme	Aromatic	4.5	1.0	BnOH	15.4	1.1	tBuOK	1.1	[Ir]*PNP ligand	Ir		Ar	0.1	70.0	24.0	92.0	920.0	inert	2010	1.1	1.0	1.1
10.1002/chem.201402952	diglyme/THF	Aromatic	4.5	2.0	BnOH	15.4	2.2	tBuOK	1.8	IrPNP pincer	Ir	no	Ar	0.15	70.0	24.0	89.0	593.3333333333334	inert	2014	0.9	0.8181818181818181	1.1
10.1002/chem.201402952	diglyme/THF	Aromatic	4.5	2.0	BnOH	15.4	2.2	tBuOK	1.8	IrPNP pincer	Ir	no	Ar	0.15	70.0	24.0	85.0	566.6666666666667	inert	2014	0.9	0.8181818181818181	1.1
10.1002/chem.201402952	diglyme/THF	Aromatic	4.5	2.0	BnOH	15.4	2.2	tBuOK	1.8	IrPNP pincer	Ir	no	Ar	0.15	70.0	24.0	95.0	633.3333333333334	inert	2014	0.9	0.8181818181818181	1.1
10.1002/chem.201001871	diglyme	Aromatic	4.5	1.0	BnOH	15.4	1.1	tBuOK	1.1	[Ir]*PNP ligand	Ir		Ar	0.2	70.0	24.0	92.0	460.0	inert	2010	1.1	1.0	1.1
10.1002/chem.201001871	diglyme	Aromatic	4.5	1.0	BnOH	15.4	1.1	tBuOK	1.1	[Ir]*PNP ligand	Ir		Ar	0.2	70.0	24.0	81.0	405.0	inert	2010	1.1	1.0	1.1
10.1002/chem.201001871	diglyme	Aromatic	4.5	1.0	BnOH	15.4	1.1	tBuOK	1.1	[Ir]*PNP ligand	Ir		Ar	0.2	70.0	24.0	98.0	490.0	inert	2010	1.1	1.0	1.1
10.1002/chem.201001871	diglyme	Aromatic	4.5	1.0	BnOH	15.4	1.1	tBuOK	1.1	[Ir]*PNP ligand	Ir		Ar	0.2	70.0	24.0	97.0	485.0	inert	2010	1.1	1.0	1.1
10.1002/chem.201001871	diglyme	Aromatic	4.5	1.0	BnOH	15.4	1.1	tBuOK	1.1	[Ir]*PNP ligand	Ir		Ar	0.2	70.0	24.0	98.0	490.0	inert	2010	1.1	1.0	1.1
10.1002/adsc.201100554	diglyme	Aromatic	4.5	1.0	BnOH	15.4	1.1	tBuOK	1.1	[Ir]*PNP ligand	Ir		Ar	0.2	70.0	24.0	82.0	410.0	inert	2012	1.1	1.0	1.1
10.1002/chem.201001871	diglyme	Aromatic	4.5	1.0	BnOH	15.4	1.1	tBuOK	1.1	[Ir]*PNP ligand	Ir		Ar	0.4	70.0	24.0	91.0	227.5	inert	2010	1.1	1.0	1.1
10.1002/chem.200802318	diglyme	Aromatic	4.5	1.0	AlkCH2OH	17.0	1.05	tBuOK	1.1	[IrCl(cod)]2	Ir	aminophosphine ligand	Ar	0.4	70.0	24.0	87.0	217.5	inert	2009	1.1	1.0476190476190477	1.05
10.1002/adsc.201100554	diglyme	Aromatic	4.5	1.0	BnOH	15.4	1.1	tBuOK	1.1	[Ir]*PNP ligand	Ir		Ar	0.5	70.0	48.0	99.0	198.0	inert	2012	1.1	1.0	1.1
10.1002/adsc.201100554	diglyme	Aromatic	4.5	1.0	BnOH	15.4	1.1	tBuOK	1.1	[Ir]*PNP ligand	Ir		Ar	0.5	70.0	48.0	94.0	188.0	inert	2012	1.1	1.0	1.1
10.1002/adsc.201100554	diglyme	Aromatic	4.5	1.0	BnOH	15.4	1.1	tBuOK	1.1	[Ir]*PNP ligand	Ir		Ar	0.4	70.0	24.0	76.0	190.0	inert	2012	1.1	1.0	1.1
10.1002/adsc.201100554	diglyme	Aromatic	4.5	1.0	AlkCH2OH	17.0	1.1	tBuOK	1.1	[Ir]*PNP ligand	Ir		Ar	0.4	70.0	24.0	70.0	175.0	inert	2012	1.1	1.0	1.1
10.1002/chem.201402952	diglyme/THF	Aromatic	4.5	2.0	BnOH	15.4	2.2	tBuOK	1.8	IrPNP pincer	Ir	no	Ar	0.5	70.0	24.0	84.0	168.0	inert	2014	0.9	0.8181818181818181	1.1
10.1002/chem.200802318	diglyme	Aromatic	4.5	1.0	BnOH	15.4	1.1	tBuOK	1.1	[IrCODCl]2	Ir	PNP ligand (0.6 mol%)	Ar	0.6	70.0	48.0	93.0	155.0	inert	2009	1.1	1.0	1.1
10.1002/adsc.201100554	diglyme	Aromatic	4.5	1.0	BnOH	15.4	1.1	tBuOK	1.1	[Ir]*PNP ligand	Ir		Ar	1.0	70.0	48.0	99.0	99.0	inert	2012	1.1	1.0	1.1
10.1002/adsc.201100554	diglyme	Aromatic	4.5	1.0	BnOH	15.4	1.1	tBuOK	1.1	[Ir]*PNP ligand	Ir		Ar	1.0	70.0	48.0	96.0	96.0	inert	2012	1.1	1.0	1.1
10.1002/adsc.201100554	diglyme	Aromatic	4.5	1.0	BnOH	15.4	1.1	tBuOK	1.1	[Ir]*PNP ligand	Ir		Ar	1.0	70.0	48.0	80.0	80.0	inert	2012	1.1	1.0	1.1
10.1002/adsc.201100554	diglyme	Aromatic	4.5	1.0	BnOH	15.4	1.1	tBuOK	1.1	[Ir]*PNP ligand	Ir		Ar	1.0	70.0	48.0	97.0	97.0	inert	2012	1.1	1.0	1.1
10.1002/adsc.201100554	diglyme	Aromatic	4.5	1.0	BnOH	15.4	1.1	tBuOK	1.1	[Ir]*PNP ligand	Ir		Ar	1.0	70.0	24.0	85.0	85.0	inert	2012	1.1	1.0	1.1
10.1002/adsc.201100554	diglyme	Aromatic	4.5	1.0	BnOH	15.4	1.1	tBuOK	1.1	[Ir]*PNP ligand	Ir		Ar	1.0	70.0	24.0	98.0	98.0	inert	2012	1.1	1.0	1.1
10.1002/adsc.201100554	diglyme	Aromatic	4.5	1.0	AlkCH2OH	17.0	1.1	tBuOK	1.1	[Ir]*PNP ligand	Ir		Ar	1.0	70.0	24.0	95.0	95.0	inert	2012	1.1	1.0	1.1
10.1002/adsc.201100554	diglyme	Aromatic	4.5	1.0	AlkCH2OH	17.0	1.1	tBuOK	1.1	[Ir]*PNP ligand	Ir		Ar	1.25	70.0	48.0	86.0	68.8	inert	2012	1.1	1.0	1.1
10.1002/adsc.201100554	diglyme	Aromatic	4.5	1.0	AlkCH2OH	17.0	1.1	tBuOK	1.1	[Ir]*PNP ligand	Ir		Ar	1.25	70.0	48.0	97.0	77.6	inert	2012	1.1	1.0	1.1
10.1002/adsc.201100554	diglyme	Aromatic	4.5	1.0	BnOH	15.4	1.1	tBuOK	1.1	[Ir]*PNP ligand	Ir		Ar	2.0	70.0	24.0	91.0	45.5	inert	2012	1.1	1.0	1.1
10.1021/acscatal.6b01677	p-xylene	Aromatic	4.5	1.0	BnOH	15.4	1.0	no base	0.0	PdZn/Al2O3	Pd	no	Ar	2.8	75.0	24.0	97.0	34.642857142857146	inert	2016	0.0	0.0	1.0
10.1021/acscatal.6b01677	p-xylene	Aromatic	4.5	1.0	AlkCH2OH	17.0	1.0	no base	0.0	PdZn/Al2O3	Pd	no	Ar	5.6	75.0	6.0	92.0	16.42857142857143	inert	2016	0.0	0.0	1.0
10.1021/acscatal.6b01677	p-xylene	Aromatic	4.5	1.0	AlkCH2OH	17.0	1.0	no base	0.0	PdZn/Al2O3	Pd	no	Ar	5.6	75.0	6.0	84.6	15.107142857142858	inert	2016	0.0	0.0	1.0
10.1039/d0cy02210a	neat	Hetaromatic	3.0	1.0	AlkCH2OH	17.0	5.0	NaOH	0.3	RuNC	Ru	no	Ar	2.0	80.0	24.0	15.0	7.5	inert	2021	0.3	0.06	5.0
10.1039/d0cy02210a	neat	Aromatic	4.5	1.0	AlkCH2OH	17.0	5.0	NaOH	0.3	RuNC	Ru	no	Ar	2.0	80.0	24.0	28.0	14.0	inert	2021	0.3	0.06	5.0
10.1039/d0cy02210a	neat	Aromatic	4.5	1.0	AlkCH2OH	17.0	5.0	NaOH	0.3	RuNC	Ru	no	Ar	2.0	80.0	24.0	65.0	32.5	inert	2021	0.3	0.06	5.0
10.1039/d0cy02210a	neat	Aromatic	4.5	1.0	AlkCH2OH	17.0	5.0	NaOH	0.3	RuNC	Ru	no	Ar	2.0	80.0	24.0	92.0	46.0	inert	2021	0.3	0.06	5.0
10.1039/d0cy02210a	neat	Aromatic	4.5	1.0	AlkCH2OH	17.0	5.0	NaOH	0.3	RuNC	Ru	no	Ar	2.0	80.0	24.0	57.0	28.5	inert	2021	0.3	0.06	5.0
10.1002/cctc.201402101	neat	Aliphatic	10.0	1.0	AlkCH2OH	17.0	400.0	no base	0.0	Ir-zeolite	Ir	H2	inert	0.2	80.0	2.0	100.0	500.0	inert	2014	0.0	0.0	400.0
